Repository: Prayash1432/Capstone-Final

File: data/new_ds.csv (part 1 of 2)
GGBS_kg_m3,GGBS_CaO_%,GGBS_SiO2_%,GGBS_Al2O3_%,GGBS_MgO_%,GGBS_Fe2O3_%,GGBS_SO3_%,FlyAsh_kg_m3,FA_CaO_%,FA_SiO2_%,FA_Al2O3_%,FA_MgO_%,FA_Fe2O3_%,FA_SO3_%,SF_kg_m3,SF_CaO_%,SF_SiO2_%,SF_Al2O3_%,SF_MgO_%,SF_Fe2O3_%,SF_SO3_%,Total NaOH (kg in 1m3 mix),Concentration (M) NaOH,Total Na2SiO3 (kg in 1m3 of mix),Coarse Aggregate (kg/m3),Fine Aggregates (kg/m3),Water (kg/m3),Activator_Binder_Ratio,Water_Binder_Ratio,Superplasticizer_%,SiO2 to Na2O (silicate modulus),Curing_Temperature,Relative Humidity,Condition,Length (mm),Breadth (mm),height (mm),CS 7 day (Mpa),CS 28 day (Mpa)
0.0,47.75,27.17,8.6,3.89,0.42,1.45,650.0,15.48,48.43,17.15,1.35,11.96,0.82,0.0,0.0,0.0,0.0,0.0,0.0,0.0,232.1,12.0,92.9,0.0,1040.0,119.50999999999999,0.5,0.3,0.64,2.5,23.0,60.0,0,150.0,150.0,150.0,34.0,29.0
650.0,47.75,27.17,8.6,3.89,0.42,1.45,0.0,15.48,48.43,17.15,1.35,11.96,0.82,0.0,0.0,0.0,0.0,0.0,0.0,0.0,232.1,12.0,92.9,0.0,1040.0,119.50999999999999,0.5,0.3,0.64,2.5,23.0,60.0,0,150.0,150.0,150.0,34.0,40.0
325.0,47.75,27.17,8.6,3.89,0.42,1.45,325.0,15.48,48.43,17.15,1.35,11.96,0.82,0.0,0.0,0.0,0.0,0.0,0.0,0.0,232.1,12.0,92.9,0.0,1040.0,119.50999999999999,0.5,0.3,0.64,2.5,23.0,60.0,0,150.0,150.0,150.0,34.0,45.0
0.0,47.75,27.17,8.6,3.89,0.42,1.45,637.0,15.48,48.43,17.15,1.35,11.96,0.82,0.0,0.0,0.0,0.0,0.0,0.0,0.0,232.1,12.0,92.9,0.0,1040.0,119.50999999999999,0.5,0.3,0.64,2.5,23.0,60.0,0,150.0,150.0,150.0,34.0,48.0
637.0,47.75,27.17,8.6,3.89,0.42,1.45,0.0,15.48,48.43,17.15,1.35,11.96,0.82,0.0,0.0,0.0,0.0,0.0,0.0,0.0,232.1,12.0,92.9,0.0,1040.0,119.50999999999999,0.5,0.3,0.64,2.5,23.0,60.0,0,150.0,150.0,150.0,34.0,50.32
318.5,47.75,27.17,8.6,3.89,0.42,1.45,318.15,15.48,48.43,17.15,1.35,11.96,0.82,0.0,0.0,0.0,0.0,0.0,0.0,0.0,232.1,12.0,92.9,0.0,1040.0,119.50999999999999,0.5,0.3,0.64,2.5,23.0,60.0,0,150.0,150.0,150.0,34.0,61.91
0.0,56.1,21.0,17.0,7.09,0.62,0.77,1176.6,2.6,46.0,33.0,0.63,10.5,0.0,0.0,0.0,0.0,0.0,0.0,0.0,0.0,54.1,14.0,196.1,0.0,0.0,338.1,0.5,0.28,0.0,2.16,20.0,65.0,0,50.0,50.0,50.0,34.0,3.0
362.7,56.1,21.0,17.0,7.09,0.62,0.77,846.2,2.6,46.0,33.0,0.63,10.5,0.0,0.0,0.0,0.0,0.0,0.0,0.0,0.0,55.6,14.0,201.5,0.0,0.0,347.3,0.5,0.28,0.0,2.16,20.0,65.0,0,50.0,50.0,50.0,34.0,38.0
615.6,56.1,21.0,17.0,7.09,0.62,0.77,615.6,2.6,46.0,33.0,0.63,10.5,0.0,0.0,0.0,0.0,0.0,0.0,0.0,0.0,56.6,14.0,205.2,0.0,0.0,353.8,0.5,0.28,0.0,2.16,20.0,65.0,0,50.0,50.0,50.0,34.8,32.8
878.1,56.1,21.0,17.0,7.09,0.62,0.77,376.3,2.6,46.0,33.0,0.63,10.5,0.0,0.0,0.0,0.0,0.0,0.0,0.0,0.0,57.7,14.0,209.1,0.0,0.0,360.5,0.5,0.28,0.0,2.16,20.0,65.0,0,50.0,50.0,50.0,34.0,58.0
1291.1,56.1,21.0,17.0,7.09,0.62,0.77,0.0,2.6,46.0,33.0,0.63,10.5,0.0,0.0,0.0,0.0,0.0,0.0,0.0,0.0,59.4,14.0,215.2,0.0,0.0,371.0,0.5,0.28,0.0,2.16,20.0,65.0,0,50.0,50.0,50.0,34.0,65.0
615.6,56.1,21.0,17.0,7.09,0.62,0.77,615.6,2.6,46.0,33.0,0.63,10.5,0.0,0.0,0.0,0.0,0.0,0.0,0.0,0.0,56.6,14.0,205.2,0.0,0.0,353.8,0.5,0.28,1.0,2.16,20.0,65.0,0,50.0,50.0,50.0,38.0,36.0
615.6,56.1,21.0,17.0,7.09,0.62,0.77,615.6,2.6,46.0,33.0,0.63,10.5,0.0,0.0,0.0,0.0,0.0,0.0,0.0,0.0,56.6,14.0,205.2,0.0,0.0,353.8,0.5,0.28,2.0,2.16,20.0,65.0,0,50.0,50.0,50.0,41.6,46.7
615.6,56.1,21.0,17.0,7.09,0.62,0.77,615.6,2.6,46.0,33.0,0.63,10.5,0.0,0.0,0.0,0.0,0.0,0.0,0.0,0.0,56.6,14.0,205.2,0.0,0.0,353.8,0.5,0.28,3.0,2.16,20.0,65.0,0,50.0,50.0,50.0,36.0,40.0
615.6,56.1,21.0,17.0,7.09,0.62,0.77,615.6,2.6,46.0,33.0,0.63,10.5,0.0,0.0,0.0,0.0,0.0,0.0,0.0,0.0,56.6,14.0,205.2,0.0,0.0,353.8,0.5,0.28,4.0,2.16,20.0,65.0,0,50.0,50.0,50.0,36.0,38.0
615.6,56.1,21.0,17.0,7.09,0.62,0.77,615.6,2.6,46.0,33.0,0.63,10.5,0.0,0.0,0.0,0.0,0.0,0.0,0.0,0.0,56.6,14.0,205.2,0.0,0.0,353.8,0.5,0.28,1.0,2.16,20.0,65.0,0,50.0,50.0,50.0,35.0,37.0
615.6,56.1,21.0,17.0,7.09,0.62,0.77,615.6,2.6,46.0,33.0,0.63,10.5,0.0,0.0,0.0,0.0,0.0,0.0,0.0,0.0,56.6,14.0,205.2,0.0,0.0,353.8,0.5,0.28,2.0,2.16,20.0,65.0,0,50.0,50.0,50.0,35.0,38.0
615.6,56.1,21.0,17.0,7.09,0.62,0.77,615.6,2.6,46.0,33.0,0.63,10.5,0.0,0.0,0.0,0.0,0.0,0.0,0.0,0.0,56.6,14.0,205.2,0.0,0.0,353.8,0.5,0.28,3.0,2.16,20.0,65.0,0,50.0,50.0,50.0,36.0,36.0
615.6,56.1,21.0,17.0,7.09,0.62,0.77,615.6,2.6,46.0,33.0,0.63,10.5,0.0,0.0,0.0,0.0,0.0,0.0,0.0,0.0,56.6,14.0,205.2,0.0,0.0,353.8,0.5,0.28,4.0,2.16,20.0,65.0,0,50.0,50.0,50.0,34.0,35.0
0.0,56.1,21.0,17.0,7.09,0.62,0.77,1176.6,2.6,46.0,33.0,0.63,10.5,0.0,0.0,0.0,0.0,0.0,0.0,0.0,0.0,54.1,14.0,196.1,0.0,0.0,338.1,0.5,0.28,4.0,2.16,20.0,65.0,0,50.0,50.0,50.0,33.0,3.0
362.7,56.1,21.0,17.0,7.09,0.62,0.77,846.2,2.6,46.0,33.0,0.63,10.5,0.0,0.0,0.0,0.0,0.0,0.0,0.0,0.0,55.6,14.0,201.5,0.0,0.0,347.3,0.5,0.28,4.0,2.16,20.0,65.0,0,50.0,50.0,50.0,34.0,35.0
878.1,56.1,21.0,17.0,7.09,0.62,0.77,376.3,2.6,46.0,33.0,0.63,10.5,0.0,0.0,0.0,0.0,0.0,0.0,0.0,0.0,57.7,14.0,209.1,0.0,0.0,360.5,0.5,0.28,4.0,2.16,20.0,65.0,0,50.0,50.0,50.0,34.0,55.0
1291.1,56.1,21.0,17.0,7.09,0.62,0.77,0.0,2.6,46.0,33.0,0.63,10.5,0.0,0.0,0.0,0.0,0.0,0.0,0.0,0.0,59.4,14.0,215.2,0.0,0.0,371.0,0.5,0.28,4.0,2.16,20.0,65.0,0,50.0,50.0,50.0,34.0,60.0
0.0,56.1,21.0,17.0,7.09,0.62,0.77,1176.6,2.6,46.0,33.0,0.63,10.5,0.0,0.0,0.0,0.0,0.0,0.0,0.0,0.0,54.1,14.0,196.1,0.0,0.0,338.1,0.5,0.28,4.0,2.16,20.0,65.0,0,50.0,50.0,50.0,34.0,3.0
362.7,56.1,21.0,17.0,7.09,0.62,0.77,846.2,2.6,46.0,33.0,0.63,10.5,0.0,0.0,0.0,0.0,0.0,0.0,0.0,0.0,55.6,14.0,201.5,0.0,0.0,347.3,0.5,0.28,4.0,2.16,20.0,65.0,0,50.0,50.0,50.0,34.0,35.0
878.1,56.1,21.0,17.0,7.09,0.62,0.77,376.3,2.6,46.0,33.0,0.63,10.5,0.0,0.0,0.0,0.0,0.0,0.0,0.0,0.0,57.7,14.0,209.1,0.0,0.0,360.5,0.5,0.28,4.0,2.16,20.0,65.0,0,50.0,50.0,50.0,34.0,55.0
1291.1,56.1,21.0,17.0,7.09,0.62,0.77,0.0,2.6,46.0,33.0,0.63,10.5,0.0,0.0,0.0,0.0,0.0,0.0,0.0,0.0,59.4,14.0,215.2,0.0,0.0,371.0,0.5,0.28,4.0,2.16,20.0,65.0,0,50.0,50.0,50.0,34.0,60.0
0.0,56.1,21.0,17.0,7.09,0.62,0.77,1176.6,2.6,46.0,33.0,0.63,10.5,0.0,0.0,0.0,0.0,0.0,0.0,0.0,0.0,54.1,14.0,196.1,0.0,0.0,338.1,0.5,0.28,1.0,2.16,20.0,65.0,0,50.0,50.0,50.0,34.0,3.0
0.0,56.1,21.0,17.0,7.09,0.62,0.77,1176.6,2.6,46.0,33.0,0.63,10.5,0.0,0.0,0.0,0.0,0.0,0.0,0.0,0.0,54.1,14.0,196.1,0.0,0.0,338.1,0.5,0.28,2.0,2.16,20.0,65.0,0,50.0,50.0,50.0,34.0,3.0
0.0,56.1,21.0,17.0,7.09,0.62,0.77,1176.6,2.6,46.0,33.0,0.63,10.5,0.0,0.0,0.0,0.0,0.0,0.0,0.0,0.0,54.1,14.0,196.1,0.0,0.0,338.1,0.5,0.28,3.0,2.16,20.0,65.0,0,50.0,50.0,50.0,34.0,35.0
362.7,56.1,21.0,17.0,7.09,0.62,0.77,846.2,2.6,46.0,33.0,0.63,10.5,0.0,0.0,0.0,0.0,0.0,0.0,0.0,0.0,55.6,14.0,201.5,0.0,0.0,347.3,0.5,0.28,1.0,2.16,20.0,65.0,0,50.0,50.0,50.0,34.0,36.0
362.7,56.1,21.0,17.0,7.09,0.62,0.77,846.2,2.6,46.0,33.0,0.63,10.5,0.0,0.0,0.0,0.0,0.0,0.0,0.0,0.0,55.6,14.0,201.5,0.0,0.0,347.3,0.5,0.28,2.0,2.16,20.0,65.0,0,50.0,50.0,50.0,34.0,36.0
362.7,56.1,21.0,17.0,7.09,0.62,0.77,846.2,2.6,46.0,33.0,0.63,10.5,0.0,0.0,0.0,0.0,0.0,0.0,0.0,0.0,55.6,14.0,201.5,0.0,0.0,347.3,0.5,0.28,3.0,2.16,20.0,65.0,0,50.0,50.0,50.0,34.0,55.0
878.1,56.1,21.0,17.0,7.09,0.62,0.77,376.3,2.6,46.0,33.0,0.63,10.5,0.0,0.0,0.0,0.0,0.0,0.0,0.0,0.0,57.7,14.0,209.1,0.0,0.0,360.5,0.5,0.28,1.0,2.16,20.0,65.0,0,50.0,50.0,50.0,34.0,55.0
878.1,56.1,21.0,17.0,7.09,0.62,0.77,376.3,2.6,46.0,33.0,0.63,10.5,0.0,0.0,0.0,0.0,0.0,0.0,0.0,0.0,57.7,14.0,209.1,0.0,0.0,360.5,0.5,0.28,2.0,2.16,20.0,65.0,0,50.0,50.0,50.0,34.0,55.0
878.1,56.1,21.0,17.0,7.09,0.62,0.77,376.3,2.6,46.0,33.0,0.63,10.5,0.0,0.0,0.0,0.0,0.0,0.0,0.0,0.0,57.7,14.0,209.1,0.0,0.0,360.5,0.5,0.28,3.0,2.16,20.0,65.0,0,50.0,50.0,50.0,34.0,60.0
1291.1,56.1,21.0,17.0,7.09,0.62,0.77,0.0,2.6,46.0,33.0,0.63,10.5,0.0,0.0,0.0,0.0,0.0,0.0,0.0,0.0,59.4,14.0,215.2,0.0,0.0,371.0,0.5,0.28,1.0,2.16,20.0,65.0,0,50.0,50.0,50.0,34.0,60.0
1291.1,56.1,21.0,17.0,7.09,0.62,0.77,0.0,2.6,46.0,33.0,0.63,10.5,0.0,0.0,0.0,0.0,0.0,0.0,0.0,0.0,59.4,14.0,215.2,0.0,0.0,371.0,0.5,0.28,2.0,2.16,20.0,65.0,0,50.0,50.0,50.0,34.0,60.0
1291.1,56.1,21.0,17.0,7.09,0.62,0.77,0.0,2.6,46.0,33.0,0.63,10.5,0.0,0.0,0.0,0.0,0.0,0.0,0.0,0.0,59.4,10.0,215.2,0.0,0.0,371.0,0.5,0.28,3.0,2.16,20.0,65.0,0,50.0,50.0,50.0,34.0,65.0
200.0,38.8,33.8,14.8,7.09,0.62,2.49,200.0,1.32,52.6,34.1,7.09,4.24,0.33,0.0,0.0,0.0,0.0,0.0,0.0,0.0,9.0,10.0,56.0,1074.0,716.0,145.0,0.45,0.36,3.0,1.5,21.0,90.0,0,100.0,100.0,100.0,25.0,31.7
200.0,38.8,33.8,14.8,7.09,0.62,2.49,200.0,1.32,52.6,34.1,7.09,4.24,0.33,0.0,0.0,0.0,0.0,0.0,0.0,0.0,12.0,10.0,74.0,1068.0,712.0,133.0,0.45,0.33,4.0,1.5,21.0,90.0,0,100.0,100.0,100.0,35.0,49.3
200.0,38.8,33.8,14.8,7.09,0.62,2.49,200.0,1.32,52.6,34.1,7.09,4.24,0.33,0.0,0.0,0.0,0.0,0.0,0.0,0.0,15.0,10.0,93.0,1062.0,708.0,122.0,0.45,0.305,5.0,1.5,21.0,90.0,0,100.0,100.0,100.0,45.0,58.2
200.0,38.8,33.8,14.8,7.09,0.62,2.49,200.0,1.32,52.6,34.1,7.09,4.24,0.33,0.0,0.0,0.0,0.0,0.0,0.0,0.0,19.0,10.0,62.0,1068.0,712.0,139.0,0.45,0.35,5.0,1.0,21.0,90.0,0,100.0,100.0,100.0,32.0,44.4
200.0,38.8,33.8,14.8,7.09,0.62,2.49,200.0,1.32,52.6,34.1,7.09,4.24,0.33,0.0,0.0,0.0,0.0,0.0,0.0,0.0,12.0,10.0,124.0,1056.0,704.0,104.0,0.45,0.26,5.0,2.0,21.0,90.0,0,100.0,100.0,100.0,46.0,65.0
200.0,38.8,33.8,14.8,7.09,0.62,2.49,200.0,1.32,52.6,34.1,7.09,4.24,0.33,0.0,0.0,0.0,0.0,0.0,0.0,0.0,15.0,10.0,93.0,1074.0,716.0,102.0,0.4,0.255,5.0,1.5,21.0,90.0,0,100.0,100.0,100.0,48.0,65.7
200.0,38.8,33.8,14.8,7.09,0.62,2.49,200.0,1.32,52.6,34.1,7.09,4.24,0.33,0.0,0.0,0.0,0.0,0.0,0.0,0.0,15.0,10.0,93.0,1050.0,700.0,142.0,0.5,0.355,5.0,1.5,21.0,90.0,0,100.0,100.0,100.0,34.0,42.3
300.0,38.8,33.8,14.8,7.09,0.62,2.49,100.0,1.32,52.6,34.1,7.09,4.24,0.33,0.0,0.0,0.0,0.0,0.0,0.0,0.0,12.0,10.0,74.0,1068.0,712.0,133.0,0.45,0.33,4.0,1.5,21.0,90.0,0,100.0,100.0,100.0,40.0,52.1
400.0,38.8,33.8,14.8,7.09,0.62,2.49,0.0,1.32,52.6,34.1,7.09,4.24,0.33,0.0,0.0,0.0,0.0,0.0,0.0,0.0,12.0,10.0,74.0,1068.0,712.0,133.0,0.45,0.33,4.0,1.5,21.0,90.0,0,100.0,100.0,100.0,48.0,63.1
128.0,43.17,31.65,12.4,5.8,0.37,0.98,298.0,2.36,54.99,28.72,0.37,3.05,0.12,0.0,0.4,93.74,0.19,0.17,0.95,0.34,61.0,12.0,152.0,1108.0,596.0,0.0,0.5,0.0,0.0,2.5,24.0,65.0,0,150.0,150.0,150.0,20.7,36.6
170.0,43.17,31.65,12.4,5.8,0.37,0.98,256.0,2.36,54.99,28.72,0.37,3.05,0.12,0.0,0.4,93.74,0.19,0.17,0.95,0.34,61.0,12.0,152.0,1108.0,596.0,0.0,0.5,0.0,0.0,2.5,24.0,65.0,0,150.0,150.0,150.0,24.5,39.2
213.0,43.17,31.65,12.4,5.8,0.37,0.98,213.0,2.36,54.99,28.72,0.37,3.05,0.12,0.0,0.4,93.74,0.19,0.17,0.95,0.34,61.0,12.0,152.0,1108.0,596.0,0.0,0.5,0.0,0.0,2.5,24.0,65.0,0,150.0,150.0,150.0,26.0,41.8
256.0,43.17,31.65,12.4,5.8,0.37,0.98,170.0,2.36,54.99,28.72,0.37,3.05,0.12,0.0,0.4,93.74,0.19,0.17,0.95,0.34,61.0,12.0,152.0,1108.0,596.0,0.0,0.5,0.0,0.0,2.5,24.0,65.0,0,150.0,150.0,150.0,24.7,38.2
213.0,43.17,31.65,12.4,5.8,0.37,0.98,191.0,2.36,54.99,28.72,0.37,3.05,0.12,22.0,0.4,93.74,0.19,0.17,0.95,0.34,61.0,12.0,152.0,1108.0,596.0,0.0,0.5,0.0,0.0,2.5,24.0,65.0,0,150.0,150.0,150.0,27.1,43.2
213.0,43.17,31.65,12.4,5.8,0.37,0.98,170.0,2.36,54.99,28.72,0.37,3.05,0.12,43.0,0.4,93.74,0.19,0.17,0.95,0.34,61.0,12.0,152.0,1108.0,596.0,0.0,0.5,0.0,0.0,2.5,24.0,65.0,0,150.0,150.0,150.0,30.1,49.2
213.0,43.17,31.65,12.4,5.8,0.37,0.98,149.0,2.36,54.99,28.72,0.37,3.05,0.12,64.0,0.4,93.74,0.19,0.17,0.95,0.34,61.0,12.0,152.0,1108.0,596.0,0.0,0.5,0.0,0.0,2.5,24.0,65.0,0,150.0,150.0,150.0,33.3,52.2
213.0,43.17,31.65,12.4,5.8,0.37,0.98,127.0,2.36,54.99,28.72,0.37,3.05,0.12,86.0,0.4,93.74,0.19,0.17,0.95,0.34,61.0,12.0,152.0,1108.0,596.0,0.0,0.5,0.0,0.0,2.5,24.0,65.0,0,150.0,150.0,150.0,28.7,47.5
500.0,36.82,26.75,19.66,11.1,0.32,2.65,0.0,5.6,45.1,24.2,1.21,0.85,2.1,0.0,0.12,96.65,0.31,0.11,0.07,1.21,4.3,10.0,193.9,1104.0,621.0,65.8,0.4,0.13,4.0,2.0,20.0,65.0,0,100.0,100.0,100.0,67.55,73.19
417.0,36.82,26.75,19.66,11.1,0.32,2.65,0.0,5.6,45.1,24.2,1.21,0.85,2.1,0.0,0.12,96.65,0.31,0.11,0.07,1.21,3.6,10.0,161.8,1085.0,724.0,84.0,0.4,0.2,3.3,2.0,20.0,65.0,0,100.0,100.0,100.0,59.64,65.5
350.0,36.82,26.75,19.66,11.1,0.32,2.65,0.0,5.6,45.1,24.2,1.21,0.85,2.1,0.0,0.12,96.65,0.31,0.11,0.07,1.21,3.0,10.0,135.8,1050.0,825.0,98.6,0.4,0.28,2.8,2.0,20.0,65.0,0,100.0,100.0,100.0,53.61,55.89
417.0,36.82,26.75,19.66,11.1,0.32,2.65,0.0,5.6,45.1,24.2,1.21,0.85,2.1,0.0,0.12,96.65,0.31,0.11,0.07,1.21,1.2,10.0,53.9,1085.0,724.0,144.7,0.4,0.34,3.3,2.0,20.0,65.0,0,100.0,100.0,100.0,46.8,49.85
417.0,36.82,26.75,19.66,11.1,0.32,2.65,0.0,5.6,45.1,24.2,1.21,0.85,2.1,0.0,0.12,96.65,0.31,0.11,0.07,1.21,2.4,10.0,107.8,1085.0,724.0,114.3,0.4,0.274,3.3,2.0,20.0,65.0,0,100.0,100.0,100.0,55.25,62.51
417.0,36.82,26.75,19.66,11.1,0.32,2.65,0.0,5.6,45.1,24.2,1.21,0.85,2.1,0.0,0.12,96.65,0.31,0.11,0.07,1.21,4.8,10.0,215.7,1085.0,724.0,53.7,0.4,0.12,3.3,2.0,20.0,65.0,0,100.0,100.0,100.0,70.24,75.89
375.3,36.82,26.75,19.66,11.1,0.32,2.65,41.7,5.6,45.1,24.2,1.21,0.85,2.1,0.0,0.12,96.65,0.31,0.11,0.07,1.21,3.6,10.0,161.8,1085.0,724.0,84.0,0.4,0.2,3.3,2.0,20.0,65.0,0,100.0,100.0,100.0,64.73,67.81
333.6,36.82,26.75,19.66,11.1,0.32,2.65,83.4,5.6,45.1,24.2,1.21,0.85,2.1,0.0,0.12,96.65,0.31,0.11,0.07,1.21,3.6,10.0,161.8,1085.0,724.0,84.0,0.4,0.2,3.3,2.0,20.0,65.0,0,100.0,100.0,100.0,67.17,69.33
291.9,36.82,26.75,19.66,11.1,0.32,2.65,125.1,5.6,45.1,24.2,1.21,0.85,2.1,0.0,0.12,96.65,0.31,0.11,0.07,1.21,3.6,10.0,161.8,1085.0,724.0,84.0,0.4,0.2,3.3,2.0,20.0,65.0,0,100.0,100.0,100.0,58.11,66.86
250.2,36.82,26.75,19.66,11.1,0.32,2.65,166.8,5.6,45.1,24.2,1.21,0.85,2.1,0.0,0.12,96.65,0.31,0.11,0.07,1.21,3.6,10.0,161.8,1085.0,724.0,84.0,0.4,0.2,3.3,2.0,20.0,65.0,0,100.0,100.0,100.0,47.62,60.39
166.8,36.82,26.75,19.66,11.1,0.32,2.65,250.2,5.6,45.1,24.2,1.21,0.85,2.1,0.0,0.12,96.65,0.31,0.11,0.07,1.21,3.6,10.0,161.8,1085.0,724.0,84.0,0.4,0.2,3.3,2.0,20.0,65.0,0,100.0,100.0,100.0,43.72,56.15
396.2,36.82,26.75,19.66,11.1,0.32,2.65,0.0,5.6,45.1,24.2,1.21,0.85,2.1,20.8,0.12,96.65,0.31,0.11,0.07,1.21,3.6,10.0,161.8,1085.0,724.0,84.0,0.4,0.2,3.3,2.0,20.0,65.0,0,100.0,100.0,100.0,63.92,67.53
375.3,36.82,26.75,19.66,11.1,0.32,2.65,0.0,5.6,45.1,24.2,1.21,0.85,2.1,41.7,0.12,96.65,0.31,0.11,0.07,1.21,3.6,10.0,161.8,1085.0,724.0,84.0,0.4,0.2,3.3,2.0,20.0,65.0,0,100.0,100.0,100.0,66.1,71.39
354.5,36.82,26.75,19.66,11.1,0.32,2.65,0.0,5.6,45.1,24.2,1.21,0.85,2.1,62.5,0.12,96.65,0.31,0.11,0.07,1.21,3.6,10.0,161.8,1085.0,724.0,84.0,0.4,0.2,3.3,2.0,20.0,65.0,0,100.0,100.0,100.0,59.49,62.42
0.0,0.0,0.0,0.0,0.0,0.0,0.0,428.0,1.19,60.25,28.57,0.24,4.99,0.04,0.0,0.013,96.2,0.91,0.38,1.44,0.0,49.0,16.0,114.0,1170.0,630.0,42.8,0.4,0.1,0.0,2.0,100.0,65.0,1,100.0,100.0,100.0,26.0,33.1
0.0,0.0,0.0,0.0,0.0,0.0,0.0,385.0,1.19,60.25,28.57,0.24,4.99,0.04,43.0,0.013,96.2,0.91,0.38,1.44,0.0,49.0,16.0,122.0,1170.0,630.0,42.8,0.4,0.1,0.0,2.5,100.0,65.0,1,100.0,100.0,100.0,30.0,35.5
0.0,0.0,0.0,0.0,0.0,0.0,0.0,342.0,1.19,60.25,28.57,0.24,4.99,0.04,86.0,0.013,96.2,0.91,0.38,1.44,0.0,49.0,16.0,122.0,1170.0,630.0,42.8,0.4,0.1,0.0,3.0,100.0,65.0,1,100.0,100.0,100.0,33.5,38.5
0.0,0.0,0.0,0.0,0.0,0.0,0.0,300.0,1.19,60.25,28.57,0.24,4.99,0.04,128.0,0.013,96.2,0.91,0.38,1.44,0.0,49.0,16.0,122.0,1170.0,630.0,42.8,0.4,0.1,0.0,2.5,100.0,65.0,1,100.0,100.0,100.0,28.5,34.0
0.0,0.0,0.0,0.0,0.0,0.0,0.0,0.0,1.19,60.25,28.57,0.24,4.99,0.04,428.0,0.013,96.2,0.91,0.38,1.44,0.0,49.0,16.0,122.0,1170.0,630.0,42.8,0.4,0.1,0.0,2.0,100.0,65.0,1,100.0,100.0,100.0,8.0,10.5
0.0,0.0,0.0,0.0,0.0,0.0,0.0,428.0,1.19,60.25,28.57,0.24,4.99,0.04,0.0,0.013,96.2,0.91,0.38,1.44,0.0,57.0,16.0,114.0,1170.0,630.0,42.8,0.4,0.1,0.0,2.5,100.0,65.0,1,100.0,100.0,100.0,28.0,35.0
0.0,0.0,0.0,0.0,0.0,0.0,0.0,428.0,1.19,60.25,28.57,0.24,4.99,0.04,0.0,0.013,96.2,0.91,0.38,1.44,0.0,43.0,16.0,128.0,1170.0,630.0,42.8,0.4,0.1,0.0,3.0,100.0,65.0,1,100.0,100.0,100.0,22.0,27.5
0.0,0.0,0.0,0.0,0.0,0.0,0.0,428.0,1.19,60.25,28.57,0.24,4.99,0.04,0.0,0.013,96.2,0.91,0.38,1.44,0.0,57.0,16.0,114.0,1170.0,630.0,42.8,0.4,0.1,0.0,2.0,100.0,65.0,1,100.0,100.0,100.0,24.0,28.0
0.0,0.0,0.0,0.0,0.0,0.0,0.0,428.0,1.19,60.25,28.57,0.24,4.99,0.04,0.0,0.013,96.2,0.91,0.38,1.44,0.0,49.0,16.0,122.0,1170.0,630.0,42.8,0.4,0.1,0.0,2.5,100.0,65.0,1,100.0,100.0,100.0,28.5,30.0
0.0,0.0,0.0,0.0,0.0,0.0,0.0,428.0,1.19,60.25,28.57,0.24,4.99,0.04,0.0,0.013,96.2,0.91,0.38,1.44,0.0,43.0,16.0,128.0,1170.0,630.0,42.8,0.4,0.1,0.0,3.0,100.0,65.0,1,100.0,100.0,100.0,19.2,25.0
0.0,0.0,0.0,0.0,0.0,0.0,0.0,342.0,1.19,60.25,28.57,0.24,4.99,0.04,0.0,0.013,96.2,0.91,0.38,1.44,0.0,49.0,16.0,122.0,1230.0,665.0,42.8,0.4,0.1,0.0,2.0,100.0,65.0,1,100.0,100.0,100.0,20.0,25.5
0.0,0.0,0.0,0.0,0.0,0.0,0.0,285.0,1.19,60.25,28.57,0.24,4.99,0.04,0.0,0.013,96.2,0.91,0.38,1.44,0.0,49.0,16.0,122.0,1276.0,690.0,42.8,0.4,0.1,0.0,2.5,100.0,65.0,1,100.0,100.0,100.0,22.7,28.5
0.0,0.0,0.0,0.0,0.0,0.0,0.0,342.0,1.19,60.25,28.57,0.24,4.99,0.04,86.0,0.013,96.2,0.91,0.38,1.44,0.0,49.0,16.0,122.0,1202.0,650.0,21.4,0.4,0.05,0.0,3.0,100.0,65.0,1,100.0,100.0,100.0,28.0,35.0
0.0,0.0,0.0,0.0,0.0,0.0,0.0,342.0,1.19,60.25,28.57,0.24,4.99,0.04,86.0,0.013,96.2,0.91,0.38,1.44,0.0,49.0,16.0,122.0,1147.0,620.0,53.5,0.4,0.125,0.0,2.0,100.0,65.0,1,100.0,100.0,100.0,26.4,30.5
688.0,38.81,33.81,14.78,7.09,0.36,2.49,172.0,1.24,54.22,31.18,0.47,2.63,0.35,45.0,1.84,95.38,0.0,0.26,0.61,0.16,45.0,10.0,314.0,0.0,905.0,87.0,0.5,0.1,0.0,2.0,20.0,65.0,0,100.0,100.0,100.0,34.0,101.4
688.0,38.81,33.81,14.78,7.09,0.36,2.49,172.0,1.24,54.22,31.18,0.47,2.63,0.35,45.0,1.84,95.38,0.0,0.26,0.61,0.16,45.0,10.0,314.0,0.0,905.0,87.0,0.5,0.1,0.0,2.0,20.0,65.0,0,100.0,100.0,100.0,34.0,108.5
688.0,38.81,33.81,14.78,7.09,0.36,2.49,172.0,1.24,54.22,31.18,0.47,2.63,0.35,45.0,1.84,95.38,0.0,0.26,0.61,0.16,45.0,10.0,314.0,0.0,905.0,87.0,0.5,0.1,0.0,2.0,20.0,65.0,0,100.0,100.0,100.0,34.0,127.5
688.0,38.81,33.81,14.78,7.09,0.36,2.49,172.0,1.24,54.22,31.18,0.47,2.63,0.35,45.0,1.84,95.38,0.0,0.26,0.61,0.16,45.0,10.0,314.0,0.0,905.0,87.0,0.5,0.1,0.0,2.0,20.0,65.0,0,100.0,100.0,100.0,34.0,154.9
652.0,38.81,33.81,14.78,7.09,0.36,2.49,163.0,1.24,54.22,31.18,0.47,2.63,0.35,90.0,1.84,95.38,0.0,0.26,0.61,0.16,45.0,10.0,314.0,0.0,905.0,87.0,0.5,0.1,0.0,2.0,20.0,65.0,0,100.0,100.0,100.0,34.0,104.0
580.0,38.81,33.81,14.78,7.09,0.36,2.49,145.0,1.24,54.22,31.18,0.47,2.63,0.35,180.0,1.84,95.38,0.0,0.26,0.61,0.16,45.0,10.0,314.0,0.0,905.0,87.0,0.5,0.1,0.0,2.0,20.0,65.0,0,100.0,100.0,100.0,34.0,138.0
508.0,38.81,33.81,14.78,7.09,0.36,2.49,127.0,1.24,54.22,31.18,0.47,2.63,0.35,270.0,1.84,95.38,0.0,0.26,0.61,0.16,45.0,10.0,314.0,0.0,905.0,87.0,0.5,0.1,0.0,2.0,20.0,65.0,0,100.0,100.0,100.0,34.0,151.0
200.0,38.45,34.28,20.68,7.58,0.84,0.75,160.0,1.23,58.7,29.4,0.87,5.3,0.43,40.0,0.35,93.57,0.87,0.81,0.74,0.17,72.0,12.0,108.0,1152.0,768.0,170.0,0.45,0.3,1.4,1.5,23.0,60.0,0,150.0,150.0,150.0,48.0,52.8
200.0,38.45,34.28,20.68,7.58,0.84,0.75,160.0,1.23,58.7,29.4,0.87,5.3,0.43,40.0,0.35,93.57,0.87,0.81,0.74,0.17,60.0,12.0,120.0,1152.0,768.0,170.0,0.45,0.3,1.4,2.0,23.0,60.0,0,150.0,150.0,150.0,55.0,60.5
200.0,38.45,34.28,20.68,7.58,0.84,0.75,160.0,1.23,58.7,29.4,0.87,5.3,0.43,40.0,0.35,93.57,0.87,0.81,0.74,0.17,51.4,12.0,128.6,1152.0,768.0,170.0,0.45,0.3,1.4,2.5,23.0,60.0,0,150.0,150.0,150.0,68.0,74.12
250.0,38.45,34.28,20.68,7.58,0.84,0.75,200.0,1.23,58.7,29.4,0.87,5.3,0.43,50.0,0.35,93.57,0.87,0.81,0.74,0.17,75.0,12.0,150.0,1065.0,710.0,170.0,0.45,0.3,1.7,2.0,23.0,60.0,0,150.0,150.0,150.0,63.0,66.0
250.0,38.45,34.28,20.68,7.58,0.84,0.75,200.0,1.23,58.7,29.4,0.87,5.3,0.43,50.0,0.35,93.57,0.87,0.81,0.74,0.17,64.3,12.0,160.7,1065.0,710.0,170.0,0.45,0.3,1.7,2.5,23.0,60.0,0,150.0,150.0,150.0,70.0,70.4
300.0,38.45,34.28,20.68,7.58,0.84,0.75,240.0,1.23,58.7,29.4,0.87,5.3,0.43,60.0,0.35,93.57,0.87,0.81,0.74,0.17,77.1,12.0,192.9,978.0,652.0,170.0,0.45,0.3,2.0,2.5,23.0,60.0,0,150.0,150.0,150.0,72.0,68.9
200.0,38.45,34.28,20.68,7.58,0.84,0.75,140.0,1.23,58.7,29.4,0.87,5.3,0.43,60.0,0.35,93.57,0.87,0.81,0.74,0.17,51.4,12.0,128.6,1152.0,768.0,170.0,0.45,0.3,1.4,2.5,23.0,60.0,0,150.0,150.0,150.0,60.0,66.7
250.0,38.45,34.28,20.68,7.58,0.84,0.75,175.0,1.23,58.7,29.4,0.87,5.3,0.43,75.0,0.35,93.57,0.87,0.81,0.74,0.17,64.3,12.0,160.7,1065.0,710.0,170.0,0.45,0.3,1.7,2.5,23.0,60.0,0,150.0,150.0,150.0,66.0,69.0
200.0,38.45,34.28,20.68,7.58,0.84,0.75,120.0,1.23,58.7,29.4,0.87,5.3,0.43,80.0,0.35,93.57,0.87,0.81,0.74,0.17,51.4,12.0,128.6,1152.0,768.0,170.0,0.45,0.3,1.4,2.5,23.0,60.0,0,150.0,150.0,150.0,54.0,58.7
200.0,38.45,34.28,20.68,7.58,0.84,0.75,180.0,1.23,58.7,29.4,0.87,5.3,0.43,20.0,0.35,93.57,0.87,0.81,0.74,0.17,51.4,12.0,128.6,1152.0,768.0,170.0,0.45,0.3,1.4,2.5,23.0,60.0,0,150.0,150.0,150.0,50.0,54.9
0.0,32.7,34.07,20.1,7.88,0.81,0.91,300.0,4.01,60.1,26.54,1.26,4.24,0.36,0.0,0.0,0.0,0.0,0.0,0.0,0.0,56.0,10.0,180.0,1111.0,909.0,119.50999999999999,0.6,0.3,0.0,2.92,27.0,70.0,0,100.0,100.0,100.0,5.97,13.4
0.0,32.7,34.07,20.1,7.88,0.81,0.91,400.0,4.01,60.1,26.54,1.26,4.24,0.36,0.0,0.0,0.0,0.0,0.0,0.0,0.0,74.0,10.0,195.0,1102.7,902.25,119.50999999999999,0.65,0.3,0.0,2.92,27.0,70.0,0,100.0,100.0,100.0,5.45,12.9
0.0,32.7,34.07,20.1,7.88,0.81,0.91,500.0,4.01,60.1,26.54,1.26,4.24,0.36,0.0,0.0,0.0,0.0,0.0,0.0,0.0,93.0,10.0,210.0,1094.5,895.5,119.50999999999999,0.7,0.3,0.0,2.92,27.0,70.0,0,100.0,100.0,100.0,5.75,13.2
150.0,32.7,34.07,20.1,7.88,0.81,0.91,150.0,4.01,60.1,26.54,1.26,4.24,0.36,0.0,0.0,0.0,0.0,0.0,0.0,0.0,62.0,10.0,240.0,1023.0,837.0,119.50999999999999,0.6,0.3,0.0,2.92,27.0,70.0,0,100.0,100.0,100.0,30.9,42.8
200.0,32.7,34.07,20.1,7.88,0.81,0.91,200.0,4.01,60.1,26.54,1.26,4.24,0.36,0.0,0.0,0.0,0.0,0.0,0.0,0.0,124.0,10.0,260.0,1012.0,828.0,119.50999999999999,0.65,0.3,0.0,2.92,27.0,70.0,0,100.0,100.0,100.0,30.1,42.1
250.0,32.7,34.07,20.1,7.88,0.81,0.91,250.0,4.01,60.1,26.54,1.26,4.24,0.36,0.0,0.0,0.0,0.0,0.0,0.0,0.0,93.0,10.0,280.0,1001.0,819.0,119.50999999999999,0.7,0.3,0.0,2.92,27.0,70.0,0,100.0,100.0,100.0,27.9,40.2
300.0,32.7,34.07,20.1,7.88,0.81,0.91,0.0,4.01,60.1,26.54,1.26,4.24,0.36,0.0,0.0,0.0,0.0,0.0,0.0,0.0,93.0,10.0,300.0,935.0,765.0,119.50999999999999,0.6,0.3,0.0,2.92,27.0,70.0,0,100.0,100.0,100.0,70.6,76.5
400.0,32.7,34.07,20.1,7.88,0.81,0.91,0.0,4.01,60.1,26.54,1.26,4.24,0.36,0.0,0.0,0.0,0.0,0.0,0.0,0.0,74.0,10.0,325.0,921.2,753.75,119.50999999999999,0.65,0.3,0.0,2.92,27.0,70.0,0,100.0,100.0,100.0,67.9,75.3
500.0,32.7,34.07,20.1,7.88,0.81,0.91,0.0,4.01,60.1,26.54,1.26,4.24,0.36,0.0,0.0,0.0,0.0,0.0,0.0,0.0,74.0,10.0,350.0,907.5,742.5,119.50999999999999,0.7,0.3,0.0,2.92,27.0,70.0,0,100.0,100.0,100.0,69.7,76.2
0.0,55.25,21.58,14.88,2.63,1.78,0.46,360.0,2.09,55.0,26.0,0.8,10.17,0.3,0.0,0.23,96.2,0.09,0.37,0.63,0.16,172.8,3.5,43.2,973.9,760.0,119.50999999999999,0.6,0.3,0.0,2.0,25.0,65.0,0,100.0,100.0,100.0,6.84,9.42
36.0,55.25,21.58,14.88,2.63,1.78,0.46,324.0,2.09,55.0,26.0,0.8,10.17,0.3,0.0,0.23,96.2,0.09,0.37,0.63,0.16,172.8,3.5,43.2,979.7,764.7,119.50999999999999,0.6,0.3,0.0,2.0,25.0,65.0,0,100.0,100.0,100.0,10.5,14.0
72.0,55.25,21.58,14.88,2.63,1.78,0.46,288.0,2.09,55.0,26.0,0.8,10.17,0.3,0.0,0.23,96.2,0.09,0.37,0.63,0.16,172.8,3.5,43.2,985.5,769.4,119.50999999999999,0.6,0.3,0.0,2.0,25.0,65.0,0,100.0,100.0,100.0,15.5,20.0
108.0,55.25,21.58,14.88,2.63,1.78,0.46,252.0,2.09,55.0,26.0,0.8,10.17,0.3,0.0,0.23,96.2,0.09,0.37,0.63,0.16,172.8,3.5,43.2,991.3,774.1,119.50999999999999,0.6,0.3,0.0,2.0,25.0,65.0,0,100.0,100.0,100.0,22.0,30.0
0.0,55.25,21.58,14.88,2.63,1.78,0.46,460.0,2.09,55.0,26.0,0.8,10.17,0.3,0.0,0.23,96.2,0.09,0.37,0.63,0.16,129.72,5.0,86.48,925.5,722.4,119.50999999999999,0.47,0.3,0.0,2.0,25.0,65.0,0,100.0,100.0,100.0,9.0,11.46
46.0,55.25,21.58,14.88,2.63,1.78,0.46,414.0,2.09,55.0,26.0,0.8,10.17,0.3,0.0,0.23,96.2,0.09,0.37,0.63,0.16,129.72,5.0,86.48,932.7,728.1,119.50999999999999,0.47,0.3,0.0,2.0,25.0,65.0,0,100.0,100.0,100.0,17.0,26.0
92.0,55.25,21.58,14.88,2.63,1.78,0.46,368.0,2.09,55.0,26.0,0.8,10.17,0.3,0.0,0.23,96.2,0.09,0.37,0.63,0.16,129.72,5.0,86.48,939.9,733.8,119.50999999999999,0.47,0.3,0.0,2.0,25.0,65.0,0,100.0,100.0,100.0,25.0,38.0
138.0,55.25,21.58,14.88,2.63,1.78,0.46,322.0,2.09,55.0,26.0,0.8,10.17,0.3,0.0,0.23,96.2,0.09,0.37,0.63,0.16,129.72,5.0,86.48,947.1,739.5,119.50999999999999,0.47,0.3,0.0,2.0,25.0,65.0,0,100.0,100.0,100.0,35.0,52.0
0.0,55.25,21.58,14.88,2.63,1.78,0.46,437.0,2.09,55.0,26.0,0.8,10.17,0.3,23.0,0.23,96.2,0.09,0.37,0.63,0.16,135.24,5.0,90.16,925.5,722.4,119.50999999999999,0.49,0.3,0.0,2.0,25.0,65.0,0,100.0,100.0,100.0,12.0,16.32
46.0,55.25,21.58,14.88,2.63,1.78,0.46,391.0,2.09,55.0,26.0,0.8,10.17,0.3,23.0,0.23,96.2,0.09,0.37,0.63,0.16,135.24,5.0,90.16,932.7,728.1,119.50999999999999,0.49,0.3,0.0,2.0,25.0,65.0,0,100.0,100.0,100.0,28.0,40.0
92.0,55.25,21.58,14.88,2.63,1.78,0.46,345.0,2.09,55.0,26.0,0.8,10.17,0.3,23.0,0.23,96.2,0.09,0.37,0.63,0.16,135.24,5.0,90.16,939.9,733.8,119.50999999999999,0.49,0.3,0.0,2.0,25.0,65.0,0,100.0,100.0,100.0,40.0,60.0
138.0,55.25,21.58,14.88,2.63,1.78,0.46,299.0,2.09,55.0,26.0,0.8,10.17,0.3,23.0,0.23,96.2,0.09,0.37,0.63,0.16,135.24,5.0,90.16,947.1,739.5,119.50999999999999,0.49,0.3,0.0,2.0,25.0,65.0,0,100.0,100.0,100.0,52.0,78.0
122.37,37.63,34.81,17.92,7.8,0.66,0.2,200.0,1.38,61.42,24.84,3.62,6.69,0.41,0.0,0.0,0.0,0.0,0.0,0.0,0.0,20.79,12.0,86.4,1264.0,571.0,48.95,0.35,0.12,1.0,2.2,25.0,55.0,0,150.0,150.0,150.0,31.45,41.04
122.37,37.63,34.81,17.92,7.8,0.66,0.2,200.0,1.38,61.42,24.84,3.62,6.69,0.41,0.0,0.0,0.0,0.0,0.0,0.0,0.0,17.32,12.0,96.0,1264.0,571.0,48.95,0.35,0.12,1.0,2.2,25.0,55.0,0,150.0,150.0,150.0,35.38,44.3
122.37,37.63,34.81,17.92,7.8,0.66,0.2,200.0,1.38,61.42,24.84,3.62,6.69,0.41,0.0,0.0,0.0,0.0,0.0,0.0,0.0,14.85,12.0,102.86,1264.0,571.0,48.95,0.35,0.12,1.0,2.2,25.0,55.0,0,150.0,150.0,150.0,36.45,47.85
122.37,37.63,34.81,17.92,7.8,0.66,0.2,200.0,1.38,61.42,24.84,3.62,6.69,0.41,0.0,0.0,0.0,0.0,0.0,0.0,0.0,23.29,14.0,86.4,1264.0,571.0,48.95,0.35,0.12,1.0,2.2,25.0,55.0,0,150.0,150.0,150.0,28.85,39.7
122.37,37.63,34.81,17.92,7.8,0.66,0.2,200.0,1.38,61.42,24.84,3.62,6.69,0.41,0.0,0.0,0.0,0.0,0.0,0.0,0.0,19.41,14.0,96.0,1264.0,571.0,48.95,0.35,0.12,1.0,2.2,25.0,55.0,0,150.0,150.0,150.0,31.0,42.81
122.37,37.63,34.81,17.92,7.8,0.66,0.2,200.0,1.38,61.42,24.84,3.62,6.69,0.41,0.0,0.0,0.0,0.0,0.0,0.0,0.0,16.63,14.0,102.86,1264.0,571.0,48.95,0.35,0.12,1.0,2.2,25.0,55.0,0,150.0,150.0,150.0,34.46,46.07
40.0,37.6,36.77,13.56,7.45,0.41,1.82,360.0,3.65,53.24,26.42,9.55,1.65,0.56,0.0,0.0,0.0,0.0,0.0,0.0,0.0,53.0,10.0,107.0,1197.0,644.0,119.50999999999999,0.4,0.3,1.0,2.0,20.0,60.0,0,100.0,100.0,100.0,12.0,21.9
60.0,37.6,36.77,13.56,7.45,0.41,1.82,340.0,3.65,53.24,26.42,9.55,1.65,0.56,0.0,0.0,0.0,0.0,0.0,0.0,0.0,53.0,10.0,107.0,1200.0,646.0,119.50999999999999,0.4,0.3,1.0,2.0,20.0,60.0,0,100.0,100.0,100.0,17.0,31.0
80.0,37.6,36.77,13.56,7.45,0.41,1.82,320.0,3.65,53.24,26.42,9.55,1.65,0.56,0.0,0.0,0.0,0.0,0.0,0.0,0.0,53.0,10.0,107.0,1203.0,648.0,119.50999999999999,0.4,0.3,1.0,2.0,20.0,60.0,0,100.0,100.0,100.0,28.0,43.0
100.0,37.6,36.77,13.56,7.45,0.41,1.82,300.0,3.65,53.24,26.42,9.55,1.65,0.56,0.0,0.0,0.0,0.0,0.0,0.0,0.0,53.0,10.0,107.0,1207.0,650.0,119.50999999999999,0.4,0.3,1.0,2.0,20.0,60.0,0,100.0,100.0,100.0,32.0,50.0
120.0,37.6,36.77,13.56,7.45,0.41,1.82,280.0,3.65,53.24,26.42,9.55,1.65,0.56,0.0,0.0,0.0,0.0,0.0,0.0,0.0,53.0,10.0,107.0,1200.0,652.0,119.50999999999999,0.4,0.3,1.0,2.0,20.0,60.0,0,100.0,100.0,100.0,36.0,56.4
60.0,37.6,36.77,13.56,7.45,0.41,1.82,340.0,3.65,53.24,26.42,9.55,1.65,0.56,0.0,0.0,0.0,0.0,0.0,0.0,0.0,53.0,12.0,107.0,1207.0,646.0,119.50999999999999,0.4,0.3,1.0,2.0,20.0,60.0,0,100.0,100.0,100.0,20.0,38.0
80.0,37.6,36.77,13.56,7.45,0.41,1.82,320.0,3.65,53.24,26.42,9.55,1.65,0.56,0.0,0.0,0.0,0.0,0.0,0.0,0.0,53.0,12.0,107.0,1222.0,648.0,119.50999999999999,0.4,0.3,1.0,2.0,20.0,60.0,0,100.0,100.0,100.0,30.0,40.0
100.0,37.6,36.77,13.56,7.45,0.41,1.82,300.0,3.65,53.24,26.42,9.55,1.65,0.56,0.0,0.0,0.0,0.0,0.0,0.0,0.0,53.0,12.0,107.0,1207.0,658.0,119.50999999999999,0.4,0.3,1.0,2.0,20.0,60.0,0,100.0,100.0,100.0,40.0,58.0
60.0,37.6,36.77,13.56,7.45,0.41,1.82,340.0,3.65,53.24,26.42,9.55,1.65,0.56,0.0,0.0,0.0,0.0,0.0,0.0,0.0,47.0,10.0,93.0,1209.0,651.0,119.50999999999999,0.35,0.3,1.0,2.0,20.0,60.0,0,100.0,100.0,100.0,18.0,33.0
80.0,37.6,36.77,13.56,7.45,0.41,1.82,320.0,3.65,53.24,26.42,9.55,1.65,0.56,0.0,0.0,0.0,0.0,0.0,0.0,0.0,47.0,10.0,93.0,1227.0,661.0,119.50999999999999,0.35,0.3,1.0,2.0,20.0,60.0,0,100.0,100.0,100.0,28.0,42.0
100.0,37.6,36.77,13.56,7.45,0.41,1.82,300.0,3.65,53.24,26.42,9.55,1.65,0.56,0.0,0.0,0.0,0.0,0.0,0.0,0.0,47.0,10.0,93.0,1246.0,671.0,119.50999999999999,0.35,0.3,1.0,2.0,20.0,60.0,0,100.0,100.0,100.0,35.0,49.0
60.0,37.6,36.77,13.56,7.45,0.41,1.82,340.0,3.65,53.24,26.42,9.55,1.65,0.56,0.0,0.0,0.0,0.0,0.0,0.0,0.0,64.0,10.0,96.0,1184.0,637.0,119.50999999999999,0.4,0.3,1.0,2.0,20.0,60.0,0,100.0,100.0,100.0,19.0,34.0
100.0,37.6,36.77,13.56,7.45,0.41,1.82,300.0,3.65,53.24,26.42,9.55,1.65,0.56,0.0,0.0,0.0,0.0,0.0,0.0,0.0,46.0,10.0,114.0,1223.0,659.0,119.50999999999999,0.4,0.3,1.0,2.0,20.0,60.0,0,100.0,100.0,100.0,36.0,46.0
311.0,38.81,33.81,14.78,7.09,0.36,2.49,0.0,1.24,54.22,31.18,0.47,2.36,0.35,0.0,0.0,0.0,0.0,0.0,0.0,0.0,6.81,10.0,10.4,1163.0,744.0,155.5,0.6,0.5,0.0,0.5,20.0,55.0,0,100.0,100.0,100.0,34.0,2.64
281.0,38.81,33.81,14.78,7.09,0.36,2.49,50.0,1.24,54.22,31.18,0.47,2.36,0.35,0.0,0.0,0.0,0.0,0.0,0.0,0.0,8.9,10.0,33.11,1132.0,723.0,144.47,0.6,0.5,0.0,0.5,20.0,55.0,0,100.0,100.0,100.0,34.0,7.52
244.0,38.81,33.81,14.78,7.09,0.36,2.49,105.0,1.24,54.22,31.18,0.47,2.36,0.35,0.0,0.0,0.0,0.0,0.0,0.0,0.0,9.83,10.0,70.07,1099.0,703.0,131.16,0.6,0.5,0.0,0.5,20.0,55.0,0,100.0,100.0,100.0,34.0,61.35
202.0,38.81,33.81,14.78,7.09,0.36,2.49,165.0,1.24,54.22,31.18,0.47,2.36,0.35,0.0,0.0,0.0,0.0,0.0,0.0,0.0,9.35,10.0,122.96,1067.0,682.0,107.61,0.6,0.5,0.0,0.5,20.0,55.0,0,100.0,100.0,100.0,34.0,68.54
400.0,38.81,33.81,14.78,7.09,0.36,2.49,0.0,1.24,54.22,31.18,0.47,2.36,0.35,0.0,0.0,0.0,0.0,0.0,0.0,0.0,8.45,10.0,60.19,1067.0,682.0,142.68,0.6,0.45,0.0,1.0,20.0,55.0,0,100.0,100.0,100.0,34.0,47.26
317.0,38.81,33.81,14.78,7.09,0.36,2.49,56.0,1.24,54.22,31.18,0.47,2.36,0.35,0.0,0.0,0.0,0.0,0.0,0.0,0.0,3.79,10.0,49.88,1099.0,703.0,136.88,0.6,0.45,0.0,1.0,20.0,55.0,0,100.0,100.0,100.0,34.0,10.45
242.0,38.81,33.81,14.78,7.09,0.36,2.49,104.0,1.24,54.22,31.18,0.47,2.36,0.35,0.0,0.0,0.0,0.0,0.0,0.0,0.0,18.96,10.0,28.95,1132.0,723.0,137.87,0.6,0.45,0.0,1.0,20.0,55.0,0,100.0,100.0,100.0,34.0,76.35
176.0,38.81,33.81,14.78,7.09,0.36,2.49,144.0,1.24,54.22,31.18,0.47,2.36,0.35,0.0,0.0,0.0,0.0,0.0,0.0,0.0,11.52,10.0,42.83,1163.0,744.0,117.52,0.6,0.45,0.0,1.0,20.0,55.0,0,100.0,100.0,100.0,34.0,70.56
375.0,38.81,33.81,14.78,7.09,0.36,2.49,0.0,1.24,54.22,31.18,0.47,2.36,0.35,0.0,0.0,0.0,0.0,0.0,0.0,0.0,7.62,10.0,100.32,1132.0,723.0,87.8,0.6,0.4,0.0,1.5,20.0,55.0,0,100.0,100.0,100.0,34.0,86.24
294.0,38.81,33.81,14.78,7.09,0.36,2.49,52.0,1.24,54.22,31.18,0.47,2.36,0.35,0.0,0.0,0.0,0.0,0.0,0.0,0.0,12.19,10.0,86.9,1163.0,744.0,84.71,0.6,0.4,0.0,1.5,20.0,55.0,0,100.0,100.0,100.0,34.0,89.52
292.0,38.81,33.81,14.78,7.09,0.36,2.49,125.0,1.24,54.22,31.18,0.47,2.36,0.35,0.0,0.0,0.0,0.0,0.0,0.0,0.0,7.49,10.0,27.86,1067.0,682.0,149.32,0.6,0.4,0.0,1.5,20.0,55.0,0,100.0,100.0,100.0,34.0,16.58
213.0,38.81,33.81,14.78,7.09,0.36,2.49,175.0,1.24,54.22,31.18,0.47,2.36,0.35,0.0,0.0,0.0,0.0,0.0,0.0,0.0,12.75,10.0,19.47,1099.0,703.0,143.17,0.6,0.4,0.0,1.5,20.0,55.0,0,100.0,100.0,100.0,34.0,53.68
427.0,38.81,33.81,14.78,7.09,0.36,2.49,0.0,1.24,54.22,31.18,0.47,2.36,0.35,0.0,0.0,0.0,0.0,0.0,0.0,0.0,19.19,10.0,71.34,1099.0,703.0,105.1,0.6,0.35,0.0,2.0,20.0,55.0,0,100.0,100.0,100.0,34.0,96.58
381.0,38.81,33.81,14.78,7.09,0.36,2.49,67.0,1.24,54.22,31.18,0.47,2.36,0.35,0.0,0.0,0.0,0.0,0.0,0.0,0.0,19.64,10.0,29.99,1067.0,682.0,138.36,0.6,0.35,0.0,2.0,20.0,55.0,0,100.0,100.0,100.0,34.0,92.24
256.0,38.81,33.81,14.78,7.09,0.36,2.49,110.0,1.24,54.22,31.18,0.47,2.36,0.35,0.0,0.0,0.0,0.0,0.0,0.0,0.0,5.57,10.0,78.31,1163.0,744.0,82.42,0.6,0.35,0.0,2.0,20.0,55.0,0,100.0,100.0,100.0,34.0,62.54
213.0,38.81,33.81,14.78,7.09,0.36,2.49,174.0,1.24,54.22,31.18,0.47,2.36,0.35,0.0,0.0,0.0,0.0,0.0,0.0,0.0,5.45,10.0,38.36,1132.0,723.0,111.47,0.6,0.35,0.0,2.0,20.0,55.0,0,100.0,100.0,100.0,34.0,35.64
208.0,38.81,33.81,14.78,7.09,0.36,2.49,139.0,1.24,54.22,31.18,0.47,2.36,0.35,0.0,0.0,0.0,0.0,0.0,0.0,0.0,4.77,10.0,70.72,1099.0,702.78,129.72,0.6,0.5,0.0,0.5,20.0,55.0,0,100.0,100.0,100.0,34.0,3.36
208.0,38.81,33.81,14.78,7.09,0.36,2.49,139.0,1.24,54.22,31.18,0.47,2.36,0.35,0.0,0.0,0.0,0.0,0.0,0.0,0.0,3.18,10.0,47.15,1067.0,703.0,144.34,0.6,0.5,0.0,0.5,20.0,55.0,0,100.0,100.0,100.0,34.0,1.25
208.0,38.81,33.81,14.78,7.09,0.36,2.49,139.0,1.24,54.22,31.18,0.47,2.36,0.35,0.0,0.0,0.0,0.0,0.0,0.0,0.0,4.77,10.0,70.72,1067.0,702.78,129.72,0.6,0.5,0.0,0.5,20.0,55.0,0,100.0,100.0,100.0,34.0,7.82
275.0,38.81,33.81,14.78,7.09,0.36,2.49,118.0,1.24,54.22,31.18,0.47,2.36,0.35,0.0,0.0,0.0,0.0,0.0,0.0,0.0,7.19,10.0,106.61,1099.0,682.11,110.5,0.6,0.5,0.0,0.5,20.0,55.0,0,100.0,100.0,100.0,34.0,51.35
275.0,38.81,33.81,14.78,7.09,0.36,2.49,118.0,1.24,54.22,31.18,0.47,2.36,0.35,0.0,0.0,0.0,0.0,0.0,0.0,0.0,4.49,10.0,66.63,1132.0,682.0,135.29,0.6,0.45,0.0,1.0,20.0,55.0,0,100.0,100.0,100.0,34.0,48.65
275.0,38.81,33.81,14.78,7.09,0.36,2.49,118.0,1.24,54.22,31.18,0.47,2.36,0.35,0.0,0.0,0.0,0.0,0.0,0.0,0.0,7.19,10.0,106.61,1163.0,682.11,110.5,0.6,0.45,0.0,1.0,20.0,55.0,0,100.0,100.0,100.0,34.0,72.68
355.0,38.81,33.81,14.78,7.09,0.36,2.49,89.0,1.24,54.22,31.18,0.47,2.36,0.35,0.0,0.0,0.0,0.0,0.0,0.0,0.0,8.13,10.0,120.6,1132.0,661.44,102.81,0.6,0.45,0.0,1.0,20.0,55.0,0,100.0,100.0,100.0,34.0,89.98
355.0,38.81,33.81,14.78,7.09,0.36,2.49,89.0,1.24,54.22,31.18,0.47,2.36,0.35,0.0,0.0,0.0,0.0,0.0,0.0,0.0,3.1,10.0,90.45,1163.0,661.0,121.5,0.6,0.45,0.0,1.0,20.0,55.0,0,100.0,100.0,100.0,34.0,83.26
355.0,38.81,33.81,14.78,7.09,0.36,2.49,89.0,1.24,54.22,31.18,0.47,2.36,0.35,0.0,0.0,0.0,0.0,0.0,0.0,0.0,10.16,10.0,150.75,1067.0,661.44,84.12,0.6,0.4,0.0,1.5,20.0,55.0,0,100.0,100.0,100.0,34.0,27.25
355.0,38.81,33.81,14.78,7.09,0.36,2.49,89.0,1.24,54.22,31.18,0.47,2.36,0.35,0.0,0.0,0.0,0.0,0.0,0.0,0.0,8.13,10.0,120.6,1099.0,661.44,102.81,0.6,0.4,0.0,1.5,20.0,55.0,0,100.0,100.0,100.0,34.0,95.21
275.0,38.81,33.81,14.78,7.09,0.36,2.49,118.0,1.24,54.22,31.18,0.47,2.36,0.35,0.0,0.0,0.0,0.0,0.0,0.0,0.0,7.19,10.0,106.61,1099.0,661.44,130.12,0.6,0.4,0.0,1.5,20.0,55.0,0,100.0,100.0,100.0,34.0,73.48
275.0,38.81,33.81,14.78,7.09,0.36,2.49,118.0,1.24,54.22,31.18,0.47,2.36,0.35,0.0,0.0,0.0,0.0,0.0,0.0,0.0,7.19,10.0,106.61,1067.0,682.11,90.88,0.6,0.4,0.0,1.5,20.0,55.0,0,100.0,100.0,100.0,34.0,83.31
275.0,38.81,33.81,14.78,7.09,0.36,2.49,118.0,1.24,54.22,31.18,0.47,2.36,0.35,0.0,0.0,0.0,0.0,0.0,0.0,0.0,10.45,10.0,79.95,1163.0,682.11,127.03,0.6,0.35,0.0,2.0,20.0,55.0,0,100.0,100.0,100.0,34.0,85.62
275.0,38.81,33.81,14.78,7.09,0.36,2.49,118.0,1.24,54.22,31.18,0.47,2.36,0.35,0.0,0.0,0.0,0.0,0.0,0.0,0.0,13.72,10.0,53.3,1132.0,682.11,143.55,0.6,0.35,0.0,2.0,20.0,55.0,0,100.0,100.0,100.0,34.0,67.51
311.0,38.81,33.81,14.78,7.09,0.36,2.49,0.0,1.24,54.22,31.18,0.47,2.36,0.35,0.0,0.0,0.0,0.0,0.0,0.0,0.0,6.81,10.0,10.4,1163.0,744.0,155.5,0.6,0.5,0.0,0.5,20.0,80.0,1,100.0,100.0,100.0,34.0,3.24
281.0,38.81,33.81,14.78,7.09,0.36,2.49,50.0,1.24,54.22,31.18,0.47,2.36,0.35,0.0,0.0,0.0,0.0,0.0,0.0,0.0,8.9,10.0,33.11,1132.0,723.0,144.47,0.6,0.5,0.0,0.5,20.0,80.0,1,100.0,100.0,100.0,34.0,5.36
244.0,38.81,33.81,14.78,7.09,0.36,2.49,105.0,1.24,54.22,31.18,0.47,2.36,0.35,0.0,0.0,0.0,0.0,0.0,0.0,0.0,9.83,10.0,70.07,1099.0,703.0,131.16,0.6,0.5,0.0,0.5,20.0,80.0,1,100.0,100.0,100.0,34.0,75.24
202.0,38.81,33.81,14.78,7.09,0.36,2.49,165.0,1.24,54.22,31.18,0.47,2.36,0.35,0.0,0.0,0.0,0.0,0.0,0.0,0.0,9.35,10.0,122.96,1067.0,682.0,107.61,0.6,0.5,0.0,0.5,20.0,80.0,1,100.0,100.0,100.0,34.0,80.51
400.0,38.81,33.81,14.78,7.09,0.36,2.49,0.0,1.24,54.22,31.18,0.47,2.36,0.35,0.0,0.0,0.0,0.0,0.0,0.0,0.0,8.45,10.0,60.19,1067.0,682.0,142.68,0.6,0.45,0.0,1.0,20.0,80.0,1,100.0,100.0,100.0,34.0,62.35
317.0,38.81,33.81,14.78,7.09,0.36,2.49,56.0,1.24,54.22,31.18,0.47,2.36,0.35,0.0,0.0,0.0,0.0,0.0,0.0,0.0,3.79,10.0,49.88,1099.0,703.0,136.88,0.6,0.45,0.0,1.0,20.0,80.0,1,100.0,100.0,100.0,34.0,5.24
242.0,38.81,33.81,14.78,7.09,0.36,2.49,104.0,1.24,54.22,31.18,0.47,2.36,0.35,0.0,0.0,0.0,0.0,0.0,0.0,0.0,18.96,10.0,28.95,1132.0,723.0,137.87,0.6,0.45,0.0,1.0,20.0,80.0,1,100.0,100.0,100.0,34.0,110.21
176.0,38.81,33.81,14.78,7.09,0.36,2.49,144.0,1.24,54.22,31.18,0.47,2.36,0.35,0.0,0.0,0.0,0.0,0.0,0.0,0.0,11.52,10.0,42.83,1163.0,744.0,117.52,0.6,0.45,0.0,1.0,20.0,80.0,1,100.0,100.0,100.0,34.0,86.21
375.0,38.81,33.81,14.78,7.09,0.36,2.49,0.0,1.24,54.22,31.18,0.47,2.36,0.35,0.0,0.0,0.0,0.0,0.0,0.0,0.0,7.62,10.0,100.32,1132.0,723.0,87.8,0.6,0.4,0.0,1.5,20.0,80.0,1,100.0,100.0,100.0,34.0,110.25
294.0,38.81,33.81,14.78,7.09,0.36,2.49,52.0,1.24,54.22,31.18,0.47,2.36,0.35,0.0,0.0,0.0,0.0,0.0,0.0,0.0,12.19,10.0,86.9,1163.0,744.0,84.71,0.6,0.4,0.0,1.5,20.0,80.0,1,100.0,100.0,100.0,34.0,108.24
292.0,38.81,33.81,14.78,7.09,0.36,2.49,125.0,1.24,54.22,31.18,0.47,2.36,0.35,0.0,0.0,0.0,0.0,0.0,0.0,0.0,7.49,10.0,27.86,1067.0,682.0,149.32,0.6,0.4,0.0,1.5,20.0,80.0,1,100.0,100.0,100.0,34.0,20.34
213.0,38.81,33.81,14.78,7.09,0.36,2.49,175.0,1.24,54.22,31.18,0.47,2.36,0.35,0.0,0.0,0.0,0.0,0.0,0.0,0.0,12.75,10.0,19.47,1099.0,703.0,143.17,0.6,0.4,0.0,1.5,20.0,80.0,1,100.0,100.0,100.0,34.0,68.35
427.0,38.81,33.81,14.78,7.09,0.36,2.49,0.0,1.24,54.22,31.18,0.47,2.36,0.35,0.0,0.0,0.0,0.0,0.0,0.0,0.0,19.19,10.0,71.34,1099.0,703.0,105.1,0.6,0.35,0.0,2.0,20.0,80.0,1,100.0,100.0,100.0,34.0,120.35
381.0,38.81,33.81,14.78,7.09,0.36,2.49,67.0,1.24,54.22,31.18,0.47,2.36,0.35,0.0,0.0,0.0,0.0,0.0,0.0,0.0,19.64,10.0,29.99,1067.0,682.0,138.36,0.6,0.35,0.0,2.0,20.0,80.0,1,100.0,100.0,100.0,34.0,110.35
256.0,38.81,33.81,14.78,7.09,0.36,2.49,110.0,1.24,54.22,31.18,0.47,2.36,0.35,0.0,0.0,0.0,0.0,0.0,0.0,0.0,5.57,10.0,78.31,1163.0,744.0,82.42,0.6,0.35,0.0,2.0,20.0,80.0,1,100.0,100.0,100.0,34.0,79.25
213.0,38.81,33.81,14.78,7.09,0.36,2.49,174.0,1.24,54.22,31.18,0.47,2.36,0.35,0.0,0.0,0.0,0.0,0.0,0.0,0.0,5.45,10.0,38.36,1132.0,723.0,111.47,0.6,0.35,0.0,2.0,20.0,80.0,1,100.0,100.0,100.0,34.0,45.24
208.0,38.81,33.81,14.78,7.09,0.36,2.49,139.0,1.24,54.22,31.18,0.47,2.36,0.35,0.0,0.0,0.0,0.0,0.0,0.0,0.0,4.77,10.0,70.72,1099.0,702.78,129.72,0.6,0.5,0.0,0.5,20.0,80.0,1,100.0,100.0,100.0,34.0,6.35
208.0,38.81,33.81,14.78,7.09,0.36,2.49,139.0,1.24,54.22,31.18,0.47,2.36,0.35,0.0,0.0,0.0,0.0,0.0,0.0,0.0,3.18,10.0,47.15,1067.0,703.0,144.34,0.6,0.5,0.0,0.5,20.0,80.0,1,100.0,100.0,100.0,34.0,5.24
208.0,38.81,33.81,14.78,7.09,0.36,2.49,139.0,1.24,54.22,31.18,0.47,2.36,0.35,0.0,0.0,0.0,0.0,0.0,0.0,0.0,4.77,10.0,70.72,1067.0,702.78,129.72,0.6,0.5,0.0,0.5,20.0,80.0,1,100.0,100.0,100.0,34.0,5.0
275.0,38.81,33.81,14.78,7.09,0.36,2.49,118.0,1.24,54.22,31.18,0.47,2.36,0.35,0.0,0.0,0.0,0.0,0.0,0.0,0.0,7.19,10.0,106.61,1099.0,682.11,110.5,0.6,0.5,0.0,0.5,20.0,80.0,1,100.0,100.0,100.0,34.0,66.81
275.0,38.81,33.81,14.78,7.09,0.36,2.49,118.0,1.24,54.22,31.18,0.47,2.36,0.35,0.0,0.0,0.0,0.0,0.0,0.0,0.0,4.49,10.0,66.63,1132.0,682.0,135.29,0.6,0.45,0.0,1.0,20.0,80.0,1,100.0,100.0,100.0,34.0,70.44
275.0,38.81,33.81,14.78,7.09,0.36,2.49,118.0,1.24,54.22,31.18,0.47,2.36,0.35,0.0,0.0,0.0,0.0,0.0,0.0,0.0,7.19,10.0,106.61,1163.0,682.11,110.5,0.6,0.45,0.0,1.0,20.0,80.0,1,100.0,100.0,100.0,34.0,84.24
355.0,38.81,33.81,14.78,7.09,0.36,2.49,89.0,1.24,54.22,31.18,0.47,2.36,0.35,0.0,0.0,0.0,0.0,0.0,0.0,0.0,8.13,10.0,120.6,1132.0,661.44,102.81,0.6,0.45,0.0,1.0,20.0,80.0,1,100.0,100.0,100.0,34.0,106.52
355.0,38.81,33.81,14.78,7.09,0.36,2.49,89.0,1.24,54.22,31.18,0.47,2.36,0.35,0.0,0.0,0.0,0.0,0.0,0.0,0.0,3.1,10.0,90.45,1163.0,661.0,121.5,0.6,0.45,0.0,1.0,20.0,80.0,1,100.0,100.0,100.0,34.0,103.24
355.0,38.81,33.81,14.78,7.09,0.36,2.49,89.0,1.24,54.22,31.18,0.47,2.36,0.35,0.0,0.0,0.0,0.0,0.0,0.0,0.0,10.16,10.0,150.75,1067.0,661.44,84.12,0.6,0.4,0.0,1.5,20.0,80.0,1,100.0,100.0,100.0,34.0,107.1
355.0,38.81,33.81,14.78,7.09,0.36,2.49,89.0,1.24,54.22,31.18,0.47,2.36,0.35,0.0,0.0,0.0,0.0,0.0,0.0,0.0,8.13,10.0,120.6,1099.0,661.44,102.81,0.6,0.4,0.0,1.5,20.0,80.0,1,100.0,100.0,100.0,34.0,112.4
275.0,38.81,33.81,14.78,7.09,0.36,2.49,118.0,1.24,54.22,31.18,0.47,2.36,0.35,0.0,0.0,0.0,0.0,0.0,0.0,0.0,7.19,10.0,106.61,1099.0,661.44,130.12,0.6,0.4,0.0,1.5,20.0,80.0,1,100.0,100.0,100.0,34.0,98.62
275.0,38.81,33.81,14.78,7.09,0.36,2.49,118.0,1.24,54.22,31.18,0.47,2.36,0.35,0.0,0.0,0.0,0.0,0.0,0.0,0.0,7.19,10.0,106.61,1067.0,682.11,90.88,0.6,0.4,0.0,1.5,20.0,80.0,1,100.0,100.0,100.0,34.0,107.25
