Repository: Prayash1432/Capstone-Final

File: data/trial_engineered_ds.csv (part 1 of 3)
GGBS_kg_m3,GGBS_CaO_%,GGBS_SiO2_%,GGBS_Al2O3_%,FlyAsh_kg_m3,FA_CaO_%,FA_SiO2_%,FA_Al2O3_%,SF_CaO_%,SF_SiO2_%,SF_Al2O3_%,Total NaOH (kg in 1m3 mix),Concentration (M) NaOH,Total Na2SiO3 (kg in 1m3 of mix),Coarse Aggregate (kg/m3),Fine Aggregates (kg/m3),Activator_Binder_Ratio,Water_Binder_Ratio,Superplasticizer_%,Relative Humidity,CS 7 day (Mpa),CS 28 day (Mpa),Total_Binders,Total_SiO2,Total_CaO,Total_Al2O3,SiO2 / Al2O3,CaO / Al2O3,CaO / SiO2
0.0,47.75,27.17,8.6,650.0,15.48,48.43,17.15,0.0,0.0,0.0,232.1,12.0,92.9,0.0,1040.0,0.5,0.3,0.64,60.0,34.0,29.0,650.0,48.43,15.48,17.15,2.823906705539359,2.823906705539359,0.3196365888911832
650.0,47.75,27.17,8.6,0.0,15.48,48.43,17.15,0.0,0.0,0.0,232.1,12.0,92.9,0.0,1040.0,0.5,0.3,0.64,60.0,34.0,40.0,650.0,27.17,47.75,8.6,3.159302325581396,3.159302325581396,1.7574530732425468
325.0,47.75,27.17,8.6,325.0,15.48,48.43,17.15,0.0,0.0,0.0,232.1,12.0,92.9,0.0,1040.0,0.5,0.3,0.64,60.0,34.0,45.0,650.0,37.8,31.615,12.875,2.935922330097087,2.935922330097087,0.8363756613756614
0.0,47.75,27.17,8.6,637.0,15.48,48.43,17.15,0.0,0.0,0.0,232.1,12.0,92.9,0.0,1040.0,0.5,0.3,0.64,60.0,34.0,48.0,637.0,48.43,15.48,17.15,2.823906705539359,2.823906705539359,0.3196365888911832
637.0,47.75,27.17,8.6,0.0,15.48,48.43,17.15,0.0,0.0,0.0,232.1,12.0,92.9,0.0,1040.0,0.5,0.3,0.64,60.0,34.0,50.32,637.0,27.17,47.75,8.6,3.159302325581396,3.159302325581396,1.7574530732425468
318.5,47.75,27.17,8.6,318.15,15.48,48.43,17.15,0.0,0.0,0.0,232.1,12.0,92.9,0.0,1040.0,0.5,0.3,0.64,60.0,34.0,61.91,636.65,37.794156129741616,31.62387025838373,12.872649807586585,2.936004373199632,2.936004373199632,0.8367396840353776
0.0,56.1,21.0,17.0,1176.6,2.6,46.0,33.0,0.0,0.0,0.0,54.1,14.0,196.1,0.0,0.0,0.5,0.28,0.0,65.0,34.0,3.0,1176.6,46.0,2.6,33.0,1.393939393939394,1.393939393939394,0.05652173913043478
362.7,56.1,21.0,17.0,846.2,2.6,46.0,33.0,0.0,0.0,0.0,55.6,14.0,201.5,0.0,0.0,0.5,0.28,0.0,65.0,34.0,38.0,1208.9,38.49937960129043,18.65132765323848,28.199602944825873,1.365245449612062,1.365245449612062,0.4844578755916711
615.6,56.1,21.0,17.0,615.6,2.6,46.0,33.0,0.0,0.0,0.0,56.6,14.0,205.2,0.0,0.0,0.5,0.28,0.0,65.0,34.8,32.8,1231.2,33.5,29.35,25.0,1.34,1.34,0.8761194029850746
878.1,56.1,21.0,17.0,376.3,2.6,46.0,33.0,0.0,0.0,0.0,57.7,14.0,209.1,0.0,0.0,0.5,0.28,0.0,65.0,34.0,58.0,1254.4,28.499601403061224,40.05085299744898,21.79974489795918,1.307336463635832,1.307336463635832,1.4053127421335443
1291.1,56.1,21.0,17.0,0.0,2.6,46.0,33.0,0.0,0.0,0.0,59.4,14.0,215.2,0.0,0.0,0.5,0.28,0.0,65.0,34.0,65.0,1291.1,21.0,56.099999999999994,17.0,1.2352941176470589,1.2352941176470589,2.6714285714285713
615.6,56.1,21.0,17.0,615.6,2.6,46.0,33.0,0.0,0.0,0.0,56.6,14.0,205.2,0.0,0.0,0.5,0.28,1.0,65.0,38.0,36.0,1231.2,33.5,29.35,25.0,1.34,1.34,0.8761194029850746
615.6,56.1,21.0,17.0,615.6,2.6,46.0,33.0,0.0,0.0,0.0,56.6,14.0,205.2,0.0,0.0,0.5,0.28,2.0,65.0,41.6,46.7,1231.2,33.5,29.35,25.0,1.34,1.34,0.8761194029850746
615.6,56.1,21.0,17.0,615.6,2.6,46.0,33.0,0.0,0.0,0.0,56.6,14.0,205.2,0.0,0.0,0.5,0.28,3.0,65.0,36.0,40.0,1231.2,33.5,29.35,25.0,1.34,1.34,0.8761194029850746
615.6,56.1,21.0,17.0,615.6,2.6,46.0,33.0,0.0,0.0,0.0,56.6,14.0,205.2,0.0,0.0,0.5,0.28,4.0,65.0,36.0,38.0,1231.2,33.5,29.35,25.0,1.34,1.34,0.8761194029850746
615.6,56.1,21.0,17.0,615.6,2.6,46.0,33.0,0.0,0.0,0.0,56.6,14.0,205.2,0.0,0.0,0.5,0.28,1.0,65.0,35.0,37.0,1231.2,33.5,29.35,25.0,1.34,1.34,0.8761194029850746
615.6,56.1,21.0,17.0,615.6,2.6,46.0,33.0,0.0,0.0,0.0,56.6,14.0,205.2,0.0,0.0,0.5,0.28,2.0,65.0,35.0,38.0,1231.2,33.5,29.35,25.0,1.34,1.34,0.8761194029850746
615.6,56.1,21.0,17.0,615.6,2.6,46.0,33.0,0.0,0.0,0.0,56.6,14.0,205.2,0.0,0.0,0.5,0.28,3.0,65.0,36.0,36.0,1231.2,33.5,29.35,25.0,1.34,1.34,0.8761194029850746
615.6,56.1,21.0,17.0,615.6,2.6,46.0,33.0,0.0,0.0,0.0,56.6,14.0,205.2,0.0,0.0,0.5,0.28,4.0,65.0,34.0,35.0,1231.2,33.5,29.35,25.0,1.34,1.34,0.8761194029850746
0.0,56.1,21.0,17.0,1176.6,2.6,46.0,33.0,0.0,0.0,0.0,54.1,14.0,196.1,0.0,0.0,0.5,0.28,4.0,65.0,33.0,3.0,1176.6,46.0,2.6,33.0,1.393939393939394,1.393939393939394,0.05652173913043478
362.7,56.1,21.0,17.0,846.2,2.6,46.0,33.0,0.0,0.0,0.0,55.6,14.0,201.5,0.0,0.0,0.5,0.28,4.0,65.0,34.0,35.0,1208.9,38.49937960129043,18.65132765323848,28.199602944825873,1.365245449612062,1.365245449612062,0.4844578755916711
878.1,56.1,21.0,17.0,376.3,2.6,46.0,33.0,0.0,0.0,0.0,57.7,14.0,209.1,0.0,0.0,0.5,0.28,4.0,65.0,34.0,55.0,1254.4,28.499601403061224,40.05085299744898,21.79974489795918,1.307336463635832,1.307336463635832,1.4053127421335443
1291.1,56.1,21.0,17.0,0.0,2.6,46.0,33.0,0.0,0.0,0.0,59.4,14.0,215.2,0.0,0.0,0.5,0.28,4.0,65.0,34.0,60.0,1291.1,21.0,56.099999999999994,17.0,1.2352941176470589,1.2352941176470589,2.6714285714285713
0.0,56.1,21.0,17.0,1176.6,2.6,46.0,33.0,0.0,0.0,0.0,54.1,14.0,196.1,0.0,0.0,0.5,0.28,4.0,65.0,34.0,3.0,1176.6,46.0,2.6,33.0,1.393939393939394,1.393939393939394,0.05652173913043478
362.7,56.1,21.0,17.0,846.2,2.6,46.0,33.0,0.0,0.0,0.0,55.6,14.0,201.5,0.0,0.0,0.5,0.28,4.0,65.0,34.0,35.0,1208.9,38.49937960129043,18.65132765323848,28.199602944825873,1.365245449612062,1.365245449612062,0.4844578755916711
878.1,56.1,21.0,17.0,376.3,2.6,46.0,33.0,0.0,0.0,0.0,57.7,14.0,209.1,0.0,0.0,0.5,0.28,4.0,65.0,34.0,55.0,1254.4,28.499601403061224,40.05085299744898,21.79974489795918,1.307336463635832,1.307336463635832,1.4053127421335443
1291.1,56.1,21.0,17.0,0.0,2.6,46.0,33.0,0.0,0.0,0.0,59.4,14.0,215.2,0.0,0.0,0.5,0.28,4.0,65.0,34.0,60.0,1291.1,21.0,56.099999999999994,17.0,1.2352941176470589,1.2352941176470589,2.6714285714285713
0.0,56.1,21.0,17.0,1176.6,2.6,46.0,33.0,0.0,0.0,0.0,54.1,14.0,196.1,0.0,0.0,0.5,0.28,1.0,65.0,34.0,3.0,1176.6,46.0,2.6,33.0,1.393939393939394,1.393939393939394,0.05652173913043478
0.0,56.1,21.0,17.0,1176.6,2.6,46.0,33.0,0.0,0.0,0.0,54.1,14.0,196.1,0.0,0.0,0.5,0.28,2.0,65.0,34.0,3.0,1176.6,46.0,2.6,33.0,1.393939393939394,1.393939393939394,0.05652173913043478
0.0,56.1,21.0,17.0,1176.6,2.6,46.0,33.0,0.0,0.0,0.0,54.1,14.0,196.1,0.0,0.0,0.5,0.28,3.0,65.0,34.0,35.0,1176.6,46.0,2.6,33.0,1.393939393939394,1.393939393939394,0.05652173913043478
362.7,56.1,21.0,17.0,846.2,2.6,46.0,33.0,0.0,0.0,0.0,55.6,14.0,201.5,0.0,0.0,0.5,0.28,1.0,65.0,34.0,36.0,1208.9,38.49937960129043,18.65132765323848,28.199602944825873,1.365245449612062,1.365245449612062,0.4844578755916711
362.7,56.1,21.0,17.0,846.2,2.6,46.0,33.0,0.0,0.0,0.0,55.6,14.0,201.5,0.0,0.0,0.5,0.28,2.0,65.0,34.0,36.0,1208.9,38.49937960129043,18.65132765323848,28.199602944825873,1.365245449612062,1.365245449612062,0.4844578755916711
362.7,56.1,21.0,17.0,846.2,2.6,46.0,33.0,0.0,0.0,0.0,55.6,14.0,201.5,0.0,0.0,0.5,0.28,3.0,65.0,34.0,55.0,1208.9,38.49937960129043,18.65132765323848,28.199602944825873,1.365245449612062,1.365245449612062,0.4844578755916711
878.1,56.1,21.0,17.0,376.3,2.6,46.0,33.0,0.0,0.0,0.0,57.7,14.0,209.1,0.0,0.0,0.5,0.28,1.0,65.0,34.0,55.0,1254.4,28.499601403061224,40.05085299744898,21.79974489795918,1.307336463635832,1.307336463635832,1.4053127421335443
878.1,56.1,21.0,17.0,376.3,2.6,46.0,33.0,0.0,0.0,0.0,57.7,14.0,209.1,0.0,0.0,0.5,0.28,2.0,65.0,34.0,55.0,1254.4,28.499601403061224,40.05085299744898,21.79974489795918,1.307336463635832,1.307336463635832,1.4053127421335443
878.1,56.1,21.0,17.0,376.3,2.6,46.0,33.0,0.0,0.0,0.0,57.7,14.0,209.1,0.0,0.0,0.5,0.28,3.0,65.0,34.0,60.0,1254.4,28.499601403061224,40.05085299744898,21.79974489795918,1.307336463635832,1.307336463635832,1.4053127421335443
1291.1,56.1,21.0,17.0,0.0,2.6,46.0,33.0,0.0,0.0,0.0,59.4,14.0,215.2,0.0,0.0,0.5,0.28,1.0,65.0,34.0,60.0,1291.1,21.0,56.099999999999994,17.0,1.2352941176470589,1.2352941176470589,2.6714285714285713
1291.1,56.1,21.0,17.0,0.0,2.6,46.0,33.0,0.0,0.0,0.0,59.4,14.0,215.2,0.0,0.0,0.5,0.28,2.0,65.0,34.0,60.0,1291.1,21.0,56.099999999999994,17.0,1.2352941176470589,1.2352941176470589,2.6714285714285713
1291.1,56.1,21.0,17.0,0.0,2.6,46.0,33.0,0.0,0.0,0.0,59.4,10.0,215.2,0.0,0.0,0.5,0.28,3.0,65.0,34.0,65.0,1291.1,21.0,56.099999999999994,17.0,1.2352941176470589,1.2352941176470589,2.6714285714285713
200.0,38.8,33.8,14.8,200.0,1.32,52.6,34.1,0.0,0.0,0.0,9.0,10.0,56.0,1074.0,716.0,0.45,0.36,3.0,90.0,25.0,31.7,400.0,43.2,20.06,24.45,1.766871165644172,1.766871165644172,0.4643518518518518
200.0,38.8,33.8,14.8,200.0,1.32,52.6,34.1,0.0,0.0,0.0,12.0,10.0,74.0,1068.0,712.0,0.45,0.33,4.0,90.0,35.0,49.3,400.0,43.2,20.06,24.45,1.766871165644172,1.766871165644172,0.4643518518518518
200.0,38.8,33.8,14.8,200.0,1.32,52.6,34.1,0.0,0.0,0.0,15.0,10.0,93.0,1062.0,708.0,0.45,0.305,5.0,90.0,45.0,58.2,400.0,43.2,20.06,24.45,1.766871165644172,1.766871165644172,0.4643518518518518
200.0,38.8,33.8,14.8,200.0,1.32,52.6,34.1,0.0,0.0,0.0,19.0,10.0,62.0,1068.0,712.0,0.45,0.35,5.0,90.0,32.0,44.4,400.0,43.2,20.06,24.45,1.766871165644172,1.766871165644172,0.4643518518518518
200.0,38.8,33.8,14.8,200.0,1.32,52.6,34.1,0.0,0.0,0.0,12.0,10.0,124.0,1056.0,704.0,0.45,0.26,5.0,90.0,46.0,65.0,400.0,43.2,20.06,24.45,1.766871165644172,1.766871165644172,0.4643518518518518
200.0,38.8,33.8,14.8,200.0,1.32,52.6,34.1,0.0,0.0,0.0,15.0,10.0,93.0,1074.0,716.0,0.4,0.255,5.0,90.0,48.0,65.7,400.0,43.2,20.06,24.45,1.766871165644172,1.766871165644172,0.4643518518518518
200.0,38.8,33.8,14.8,200.0,1.32,52.6,34.1,0.0,0.0,0.0,15.0,10.0,93.0,1050.0,700.0,0.5,0.355,5.0,90.0,34.0,42.3,400.0,43.2,20.06,24.45,1.766871165644172,1.766871165644172,0.4643518518518518
300.0,38.8,33.8,14.8,100.0,1.32,52.6,34.1,0.0,0.0,0.0,12.0,10.0,74.0,1068.0,712.0,0.45,0.33,4.0,90.0,40.0,52.1,400.0,38.5,29.43,19.625,1.9617834394904459,1.9617834394904459,0.7644155844155844
400.0,38.8,33.8,14.8,0.0,1.32,52.6,34.1,0.0,0.0,0.0,12.0,10.0,74.0,1068.0,712.0,0.45,0.33,4.0,90.0,48.0,63.1,400.0,33.8,38.8,14.8,2.2837837837837833,2.2837837837837833,1.1479289940828403
128.0,43.17,31.65,12.4,298.0,2.36,54.99,28.72,0.4,93.74,0.19,61.0,12.0,152.0,1108.0,596.0,0.5,0.0,0.0,65.0,20.7,36.6,426.0,47.97704225352113,14.622159624413145,23.816338028169014,2.014459242087335,2.014459242087335,0.3047740948086477
170.0,43.17,31.65,12.4,256.0,2.36,54.99,28.72,0.4,93.74,0.19,61.0,12.0,152.0,1108.0,596.0,0.5,0.0,0.0,65.0,24.5,39.2,426.0,45.67591549295775,18.64568075117371,22.207323943661972,2.056795118981176,2.056795118981176,0.40821690271426475
213.0,43.17,31.65,12.4,213.0,2.36,54.99,28.72,0.4,93.74,0.19,61.0,12.0,152.0,1108.0,596.0,0.5,0.0,0.0,65.0,26.0,41.8,426.0,43.32,22.765000000000004,20.56,2.1070038910505837,2.1070038910505837,0.5255078485687905
256.0,43.17,31.65,12.4,170.0,2.36,54.99,28.72,0.4,93.74,0.19,61.0,12.0,152.0,1108.0,596.0,0.5,0.0,0.0,65.0,24.7,38.2,426.0,40.96408450704226,26.884319248826294,18.912676056338025,2.165959189752756,2.165959189752756,0.6562900055585162
213.0,43.17,31.65,12.4,191.0,2.36,54.99,28.72,0.4,93.74,0.19,61.0,12.0,152.0,1108.0,596.0,0.5,0.0,0.0,65.0,27.1,43.2,426.0,45.321173708920185,22.663779342723007,19.08661971830986,2.374499747875389,2.374499747875389,0.5000704414295053
213.0,43.17,31.65,12.4,170.0,2.36,54.99,28.72,0.4,93.74,0.19,61.0,12.0,152.0,1108.0,596.0,0.5,0.0,0.0,65.0,30.1,49.2,426.0,47.231384976525824,22.56715962441315,17.680211267605635,2.6714265039957406,2.6714265039957406,0.47780008220443065
213.0,43.17,31.65,12.4,149.0,2.36,54.99,28.72,0.4,93.74,0.19,61.0,12.0,152.0,1108.0,596.0,0.5,0.0,0.0,65.0,33.3,52.2,426.0,49.141596244131456,22.470539906103287,16.27380281690141,3.0196750444275198,3.0196750444275198,0.4572610908785191
213.0,43.17,31.65,12.4,127.0,2.36,54.99,28.72,0.4,93.74,0.19,61.0,12.0,152.0,1108.0,596.0,0.5,0.0,0.0,65.0,28.7,47.5,426.0,51.14276995305164,22.36931924882629,14.800422535211268,3.455493911162287,3.455493911162287,0.43738966953414954
500.0,36.82,26.75,19.66,0.0,5.6,45.1,24.2,0.12,96.65,0.31,4.3,10.0,193.9,1104.0,621.0,0.4,0.13,4.0,65.0,67.55,73.19,500.0,26.75,36.82,19.66,1.3606307222787386,1.3606307222787386,1.3764485981308412
417.0,36.82,26.75,19.66,0.0,5.6,45.1,24.2,0.12,96.65,0.31,3.6,10.0,161.8,1085.0,724.0,0.4,0.2,3.3,65.0,59.64,65.5,417.0,26.75,36.82,19.66,1.3606307222787386,1.3606307222787386,1.3764485981308412
350.0,36.82,26.75,19.66,0.0,5.6,45.1,24.2,0.12,96.65,0.31,3.0,10.0,135.8,1050.0,825.0,0.4,0.28,2.8,65.0,53.61,55.89,350.0,26.75,36.82,19.66,1.3606307222787386,1.3606307222787386,1.3764485981308412
417.0,36.82,26.75,19.66,0.0,5.6,45.1,24.2,0.12,96.65,0.31,1.2,10.0,53.9,1085.0,724.0,0.4,0.34,3.3,65.0,46.8,49.85,417.0,26.75,36.82,19.66,1.3606307222787386,1.3606307222787386,1.3764485981308412
417.0,36.82,26.75,19.66,0.0,5.6,45.1,24.2,0.12,96.65,0.31,2.4,10.0,107.8,1085.0,724.0,0.4,0.274,3.3,65.0,55.25,62.51,417.0,26.75,36.82,19.66,1.3606307222787386,1.3606307222787386,1.3764485981308412
417.0,36.82,26.75,19.66,0.0,5.6,45.1,24.2,0.12,96.65,0.31,4.8,10.0,215.7,1085.0,724.0,0.4,0.12,3.3,65.0,70.24,75.89,417.0,26.75,36.82,19.66,1.3606307222787386,1.3606307222787386,1.3764485981308412
375.3,36.82,26.75,19.66,41.7,5.6,45.1,24.2,0.12,96.65,0.31,3.6,10.0,161.8,1085.0,724.0,0.4,0.2,3.3,65.0,64.73,67.81,417.0,28.585,33.698,20.114,1.4211494481455702,1.4211494481455702,1.178870036732552
333.6,36.82,26.75,19.66,83.4,5.6,45.1,24.2,0.12,96.65,0.31,3.6,10.0,161.8,1085.0,724.0,0.4,0.2,3.3,65.0,67.17,69.33,417.0,30.42,30.576,20.568000000000005,1.4789964994165692,1.4789964994165692,1.005128205128205
291.9,36.82,26.75,19.66,125.1,5.6,45.1,24.2,0.12,96.65,0.31,3.6,10.0,161.8,1085.0,724.0,0.4,0.2,3.3,65.0,58.11,66.86,417.0,32.254999999999995,27.453999999999997,21.022,1.5343449719341642,1.5343449719341642,0.8511548597116726
250.2,36.82,26.75,19.66,166.8,5.6,45.1,24.2,0.12,96.65,0.31,3.6,10.0,161.8,1085.0,724.0,0.4,0.2,3.3,65.0,47.62,60.39,417.0,34.09,24.331999999999997,21.476,1.5873533246414604,1.5873533246414604,0.7137577002053387
166.8,36.82,26.75,19.66,250.2,5.6,45.1,24.2,0.12,96.65,0.31,3.6,10.0,161.8,1085.0,724.0,0.4,0.2,3.3,65.0,43.72,56.15,417.0,37.760000000000005,18.088,22.384,1.6869192280200145,1.6869192280200145,0.4790254237288135
396.2,36.82,26.75,19.66,0.0,5.6,45.1,24.2,0.12,96.65,0.31,3.6,10.0,161.8,1085.0,724.0,0.4,0.2,3.3,65.0,63.92,67.53,417.0,30.236618705035973,34.9894004796163,18.694820143884893,1.6173794918763325,1.6173794918763325,1.1571862853100285
375.3,36.82,26.75,19.66,0.0,5.6,45.1,24.2,0.12,96.65,0.31,3.6,10.0,161.8,1085.0,724.0,0.4,0.2,3.3,65.0,66.1,71.39,417.0,33.74,33.150000000000006,17.724999999999998,1.9035260930888578,1.9035260930888578,0.9825133372851216
354.5,36.82,26.75,19.66,0.0,5.6,45.1,24.2,0.12,96.65,0.31,3.6,10.0,161.8,1085.0,724.0,0.4,0.2,3.3,65.0,59.49,62.42,417.0,37.226618705035975,31.31940047961631,16.75982014388489,2.2211824700647966,2.2211824700647966,0.8413173575546752
0.0,0.0,0.0,0.0,428.0,1.19,60.25,28.57,0.013,96.2,0.91,49.0,16.0,114.0,1170.0,630.0,0.4,0.1,0.0,65.0,26.0,33.1,428.0,60.25,1.19,28.570000000000004,2.108855442772138,2.108855442772138,0.01975103734439834
0.0,0.0,0.0,0.0,385.0,1.19,60.25,28.57,0.013,96.2,0.91,49.0,16.0,122.0,1170.0,630.0,0.4,0.1,0.0,65.0,30.0,35.5,428.0,63.861799065420556,1.07175,25.79107476635514,2.4761201168990934,2.4761201168990934,0.016782333346138437
0.0,0.0,0.0,0.0,342.0,1.19,60.25,28.57,0.013,96.2,0.91,49.0,16.0,122.0,1170.0,630.0,0.4,0.1,0.0,65.0,33.5,38.5,428.0,67.47359813084113,0.9534999999999999,23.012149532710282,2.9320858546887054,2.9320858546887054,0.014131453285639587
0.0,0.0,0.0,0.0,300.0,1.19,60.25,28.57,0.013,96.2,0.91,49.0,16.0,122.0,1170.0,630.0,0.4,0.1,0.0,65.0,28.5,34.0,428.0,71.00140186915887,0.838,20.29785046728972,3.4979763982190457,3.4979763982190457,0.011802583863685726
0.0,0.0,0.0,0.0,0.0,1.19,60.25,28.57,0.013,96.2,0.91,49.0,16.0,122.0,1170.0,630.0,0.4,0.1,0.0,65.0,8.0,10.5,428.0,96.2,0.013,0.91,105.71428571428571,105.71428571428571,0.00013513513513513514
0.0,0.0,0.0,0.0,428.0,1.19,60.25,28.57,0.013,96.2,0.91,57.0,16.0,114.0,1170.0,630.0,0.4,0.1,0.0,65.0,28.0,35.0,428.0,60.25,1.19,28.570000000000004,2.108855442772138,2.108855442772138,0.01975103734439834
0.0,0.0,0.0,0.0,428.0,1.19,60.25,28.57,0.013,96.2,0.91,43.0,16.0,128.0,1170.0,630.0,0.4,0.1,0.0,65.0,22.0,27.5,428.0,60.25,1.19,28.570000000000004,2.108855442772138,2.108855442772138,0.01975103734439834
0.0,0.0,0.0,0.0,428.0,1.19,60.25,28.57,0.013,96.2,0.91,57.0,16.0,114.0,1170.0,630.0,0.4,0.1,0.0,65.0,24.0,28.0,428.0,60.25,1.19,28.570000000000004,2.108855442772138,2.108855442772138,0.01975103734439834
0.0,0.0,0.0,0.0,428.0,1.19,60.25,28.57,0.013,96.2,0.91,49.0,16.0,122.0,1170.0,630.0,0.4,0.1,0.0,65.0,28.5,30.0,428.0,60.25,1.19,28.570000000000004,2.108855442772138,2.108855442772138,0.01975103734439834
0.0,0.0,0.0,0.0,428.0,1.19,60.25,28.57,0.013,96.2,0.91,43.0,16.0,128.0,1170.0,630.0,0.4,0.1,0.0,65.0,19.2,25.0,428.0,60.25,1.19,28.570000000000004,2.108855442772138,2.108855442772138,0.01975103734439834
0.0,0.0,0.0,0.0,342.0,1.19,60.25,28.57,0.013,96.2,0.91,49.0,16.0,122.0,1230.0,665.0,0.4,0.1,0.0,65.0,20.0,25.5,342.0,60.25,1.19,28.57,2.1088554427721387,2.1088554427721387,0.01975103734439834
0.0,0.0,0.0,0.0,285.0,1.19,60.25,28.57,0.013,96.2,0.91,49.0,16.0,122.0,1276.0,690.0,0.4,0.1,0.0,65.0,22.7,28.5,285.0,60.25,1.19,28.57,2.1088554427721387,2.1088554427721387,0.01975103734439834
0.0,0.0,0.0,0.0,342.0,1.19,60.25,28.57,0.013,96.2,0.91,49.0,16.0,122.0,1202.0,650.0,0.4,0.05,0.0,65.0,28.0,35.0,428.0,67.47359813084113,0.9534999999999999,23.012149532710282,2.9320858546887054,2.9320858546887054,0.014131453285639587
0.0,0.0,0.0,0.0,342.0,1.19,60.25,28.57,0.013,96.2,0.91,49.0,16.0,122.0,1147.0,620.0,0.4,0.125,0.0,65.0,26.4,30.5,428.0,67.47359813084113,0.9534999999999999,23.012149532710282,2.9320858546887054,2.9320858546887054,0.014131453285639587
688.0,38.81,33.81,14.78,172.0,1.24,54.22,31.18,1.84,95.38,0.0,45.0,10.0,314.0,0.0,905.0,0.5,0.1,0.0,65.0,34.0,101.4,905.0,40.75051933701658,29.831337016574587,17.161988950276243,2.37446367405805,2.37446367405805,0.7320480205383953
688.0,38.81,33.81,14.78,172.0,1.24,54.22,31.18,1.84,95.38,0.0,45.0,10.0,314.0,0.0,905.0,0.5,0.1,0.0,65.0,34.0,108.5,905.0,40.75051933701658,29.831337016574587,17.161988950276243,2.37446367405805,2.37446367405805,0.7320480205383953
688.0,38.81,33.81,14.78,172.0,1.24,54.22,31.18,1.84,95.38,0.0,45.0,10.0,314.0,0.0,905.0,0.5,0.1,0.0,65.0,34.0,127.5,905.0,40.75051933701658,29.831337016574587,17.161988950276243,2.37446367405805,2.37446367405805,0.7320480205383953
688.0,38.81,33.81,14.78,172.0,1.24,54.22,31.18,1.84,95.38,0.0,45.0,10.0,314.0,0.0,905.0,0.5,0.1,0.0,65.0,34.0,154.9,905.0,40.75051933701658,29.831337016574587,17.161988950276243,2.37446367405805,2.37446367405805,0.7320480205383953
652.0,38.81,33.81,14.78,163.0,1.24,54.22,31.18,1.84,95.38,0.0,45.0,10.0,314.0,0.0,905.0,0.5,0.1,0.0,65.0,34.0,104.0,905.0,43.60903867403315,28.36667403314917,16.263977900552486,2.6813267295789767,2.6813267295789767,0.6504769400028074
580.0,38.81,33.81,14.78,145.0,1.24,54.22,31.18,1.84,95.38,0.0,45.0,10.0,314.0,0.0,905.0,0.5,0.1,0.0,65.0,34.0,138.0,905.0,49.326077348066306,25.437348066298345,14.467955801104972,3.409332875090694,3.409332875090694,0.515697769494244
508.0,38.81,33.81,14.78,127.0,1.24,54.22,31.18,1.84,95.38,0.0,45.0,10.0,314.0,0.0,905.0,0.5,0.1,0.0,65.0,34.0,151.0,905.0,55.04311602209945,22.508022099447512,12.671933701657458,4.343702967361638,4.343702967361638,0.4089162047150581
200.0,38.45,34.28,20.68,160.0,1.23,58.7,29.4,0.35,93.57,0.87,72.0,12.0,108.0,1152.0,768.0,0.45,0.3,1.4,60.0,48.0,52.8,400.0,49.977,19.752000000000002,22.186999999999998,2.2525352684004147,2.2525352684004147,0.39522180202893337
200.0,38.45,34.28,20.68,160.0,1.23,58.7,29.4,0.35,93.57,0.87,60.0,12.0,120.0,1152.0,768.0,0.45,0.3,1.4,60.0,55.0,60.5,400.0,49.977,19.752000000000002,22.186999999999998,2.2525352684004147,2.2525352684004147,0.39522180202893337
200.0,38.45,34.28,20.68,160.0,1.23,58.7,29.4,0.35,93.57,0.87,51.4,12.0,128.6,1152.0,768.0,0.45,0.3,1.4,60.0,68.0,74.12,400.0,49.977,19.752000000000002,22.186999999999998,2.2525352684004147,2.2525352684004147,0.39522180202893337
250.0,38.45,34.28,20.68,200.0,1.23,58.7,29.4,0.35,93.57,0.87,75.0,12.0,150.0,1065.0,710.0,0.45,0.3,1.7,60.0,63.0,66.0,500.0,49.977,19.752,22.187,2.2525352684004143,2.2525352684004143,0.3952218020289333
250.0,38.45,34.28,20.68,200.0,1.23,58.7,29.4,0.35,93.57,0.87,64.3,12.0,160.7,1065.0,710.0,0.45,0.3,1.7,60.0,70.0,70.4,500.0,49.977,19.752,22.187,2.2525352684004143,2.2525352684004143,0.3952218020289333
300.0,38.45,34.28,20.68,240.0,1.23,58.7,29.4,0.35,93.57,0.87,77.1,12.0,192.9,978.0,652.0,0.45,0.3,2.0,60.0,72.0,68.9,600.0,49.977000000000004,19.752000000000002,22.187,2.2525352684004147,2.2525352684004147,0.3952218020289333
200.0,38.45,34.28,20.68,140.0,1.23,58.7,29.4,0.35,93.57,0.87,51.4,12.0,128.6,1152.0,768.0,0.45,0.3,1.4,60.0,60.0,66.7,400.0,51.7205,19.708000000000002,20.7605,2.491293562293779,2.491293562293779,0.38104813371873825
250.0,38.45,34.28,20.68,175.0,1.23,58.7,29.4,0.35,93.57,0.87,64.3,12.0,160.7,1065.0,710.0,0.45,0.3,1.7,60.0,66.0,69.0,500.0,51.7205,19.708,20.7605,2.491293562293779,2.491293562293779,0.3810481337187382
200.0,38.45,34.28,20.68,120.0,1.23,58.7,29.4,0.35,93.57,0.87,51.4,12.0,128.6,1152.0,768.0,0.45,0.3,1.4,60.0,54.0,58.7,400.0,53.464,19.664,19.334,2.7652839557256645,2.7652839557256645,0.36779889271285354
200.0,38.45,34.28,20.68,180.0,1.23,58.7,29.4,0.35,93.57,0.87,51.4,12.0,128.6,1152.0,768.0,0.45,0.3,1.4,60.0,50.0,54.9,400.0,48.23350000000001,19.796000000000003,23.6135,2.042623922756051,2.042623922756051,0.41042014367607577
0.0,32.7,34.07,20.1,300.0,4.01,60.1,26.54,0.0,0.0,0.0,56.0,10.0,180.0,1111.0,909.0,0.6,0.3,0.0,70.0,5.97,13.4,300.0,60.1,4.01,26.54,2.2645064054257724,2.2645064054257724,0.06672212978369384
0.0,32.7,34.07,20.1,400.0,4.01,60.1,26.54,0.0,0.0,0.0,74.0,10.0,195.0,1102.7,902.25,0.65,0.3,0.0,70.0,5.45,12.9,400.0,60.1,4.01,26.54,2.2645064054257724,2.2645064054257724,0.06672212978369384
0.0,32.7,34.07,20.1,500.0,4.01,60.1,26.54,0.0,0.0,0.0,93.0,10.0,210.0,1094.5,895.5,0.7,0.3,0.0,70.0,5.75,13.2,500.0,60.1,4.01,26.54,2.2645064054257724,2.2645064054257724,0.06672212978369384
150.0,32.7,34.07,20.1,150.0,4.01,60.1,26.54,0.0,0.0,0.0,62.0,10.0,240.0,1023.0,837.0,0.6,0.3,0.0,70.0,30.9,42.8,300.0,47.085,18.355,23.32,2.019082332761578,2.019082332761578,0.38982690878199
200.0,32.7,34.07,20.1,200.0,4.01,60.1,26.54,0.0,0.0,0.0,124.0,10.0,260.0,1012.0,828.0,0.65,0.3,0.0,70.0,30.1,42.1,400.0,47.085,18.355000000000004,23.32,2.019082332761578,2.019082332761578,0.3898269087819901
250.0,32.7,34.07,20.1,250.0,4.01,60.1,26.54,0.0,0.0,0.0,93.0,10.0,280.0,1001.0,819.0,0.7,0.3,0.0,70.0,27.9,40.2,500.0,47.085,18.355,23.32,2.019082332761578,2.019082332761578,0.38982690878199
300.0,32.7,34.07,20.1,0.0,4.01,60.1,26.54,0.0,0.0,0.0,93.0,10.0,300.0,935.0,765.0,0.6,0.3,0.0,70.0,70.6,76.5,300.0,34.07,32.7,20.1,1.6950248756218904,1.6950248756218904,0.9597886703845026
400.0,32.7,34.07,20.1,0.0,4.01,60.1,26.54,0.0,0.0,0.0,74.0,10.0,325.0,921.2,753.75,0.65,0.3,0.0,70.0,67.9,75.3,400.0,34.07,32.7,20.1,1.6950248756218904,1.6950248756218904,0.9597886703845026
500.0,32.7,34.07,20.1,0.0,4.01,60.1,26.54,0.0,0.0,0.0,74.0,10.0,350.0,907.5,742.5,0.7,0.3,0.0,70.0,69.7,76.2,500.0,34.07,32.7,20.1,1.6950248756218904,1.6950248756218904,0.9597886703845026
0.0,55.25,21.58,14.88,360.0,2.09,55.0,26.0,0.23,96.2,0.09,172.8,3.5,43.2,973.9,760.0,0.6,0.3,0.0,65.0,6.84,9.42,360.0,55.0,2.09,26.0,2.1153846153846154,2.1153846153846154,0.038
36.0,55.25,21.58,14.88,324.0,2.09,55.0,26.0,0.23,96.2,0.09,172.8,3.5,43.2,979.7,764.7,0.6,0.3,0.0,65.0,10.5,14.0,360.0,51.658,7.406,24.888,2.0756187720990034,2.0756187720990034,0.14336598397150488
72.0,55.25,21.58,14.88,288.0,2.09,55.0,26.0,0.23,96.2,0.09,172.8,3.5,43.2,985.5,769.4,0.6,0.3,0.0,65.0,15.5,20.0,360.0,48.315999999999995,12.722,23.776000000000003,2.032133243606998,2.032133243606998,0.26330822087921185
108.0,55.25,21.58,14.88,252.0,2.09,55.0,26.0,0.23,96.2,0.09,172.8,3.5,43.2,991.3,774.1,0.6,0.3,0.0,65.0,22.0,30.0,360.0,44.974,18.038,22.664,1.9843805153547474,1.9843805153547474,0.4010761773469116
0.0,55.25,21.58,14.88,460.0,2.09,55.0,26.0,0.23,96.2,0.09,129.72,5.0,86.48,925.5,722.4,0.47,0.3,0.0,65.0,9.0,11.46,460.0,55.0,2.09,26.0,2.1153846153846154,2.1153846153846154,0.038
46.0,55.25,21.58,14.88,414.0,2.09,55.0,26.0,0.23,96.2,0.09,129.72,5.0,86.48,932.7,728.1,0.47,0.3,0.0,65.0,17.0,26.0,460.0,51.658,7.406000000000001,24.887999999999998,2.075618772099004,2.075618772099004,0.1433659839715049
92.0,55.25,21.58,14.88,368.0,2.09,55.0,26.0,0.23,96.2,0.09,129.72,5.0,86.48,939.9,733.8,0.47,0.3,0.0,65.0,25.0,38.0,460.0,48.316,12.722,23.776,2.032133243606999,2.032133243606999,0.26330822087921185
138.0,55.25,21.58,14.88,322.0,2.09,55.0,26.0,0.23,96.2,0.09,129.72,5.0,86.48,947.1,739.5,0.47,0.3,0.0,65.0,35.0,52.0,460.0,44.974000000000004,18.038,22.664,1.9843805153547476,1.9843805153547476,0.40107617734691153
0.0,55.25,21.58,14.88,437.0,2.09,55.0,26.0,0.23,96.2,0.09,135.24,5.0,90.16,925.5,722.4,0.49,0.3,0.0,65.0,12.0,16.32,460.0,57.059999999999995,1.9969999999999997,24.7045,2.309700661822745,2.309700661822745,0.03499824745881528
46.0,55.25,21.58,14.88,391.0,2.09,55.0,26.0,0.23,96.2,0.09,135.24,5.0,90.16,932.7,728.1,0.49,0.3,0.0,65.0,28.0,40.0,460.0,53.717999999999996,7.313,23.592499999999998,2.2769100349687403,2.2769100349687403,0.13613686287650323
92.0,55.25,21.58,14.88,345.0,2.09,55.0,26.0,0.23,96.2,0.09,135.24,5.0,90.16,939.9,733.8,0.49,0.3,0.0,65.0,40.0,60.0,460.0,50.376,12.629,22.480499999999996,2.240875425368653,2.240875425368653,0.25069477528982054
138.0,55.25,21.58,14.88,299.0,2.09,55.0,26.0,0.23,96.2,0.09,135.24,5.0,90.16,947.1,739.5,0.49,0.3,0.0,65.0,52.0,78.0,460.0,47.034,17.945,21.3685,2.201090390060135,2.201090390060135,0.38153250839818004
122.37,37.63,34.81,17.92,200.0,1.38,61.42,24.84,0.0,0.0,0.0,20.79,12.0,86.4,1264.0,571.0,0.35,0.12,1.0,55.0,31.45,41.04,322.37,51.31898036417781,15.140314235195584,22.213203461860594,2.3102917349265253,2.3102917349265253,0.2950236759918944
122.37,37.63,34.81,17.92,200.0,1.38,61.42,24.84,0.0,0.0,0.0,17.32,12.0,96.0,1264.0,571.0,0.35,0.12,1.0,55.0,35.38,44.3,322.37,51.31898036417781,15.140314235195584,22.213203461860594,2.3102917349265253,2.3102917349265253,0.2950236759918944
122.37,37.63,34.81,17.92,200.0,1.38,61.42,24.84,0.0,0.0,0.0,14.85,12.0,102.86,1264.0,571.0,0.35,0.12,1.0,55.0,36.45,47.85,322.37,51.31898036417781,15.140314235195584,22.213203461860594,2.3102917349265253,2.3102917349265253,0.2950236759918944
122.37,37.63,34.81,17.92,200.0,1.38,61.42,24.84,0.0,0.0,0.0,23.29,14.0,86.4,1264.0,571.0,0.35,0.12,1.0,55.0,28.85,39.7,322.37,51.31898036417781,15.140314235195584,22.213203461860594,2.3102917349265253,2.3102917349265253,0.2950236759918944
122.37,37.63,34.81,17.92,200.0,1.38,61.42,24.84,0.0,0.0,0.0,19.41,14.0,96.0,1264.0,571.0,0.35,0.12,1.0,55.0,31.0,42.81,322.37,51.31898036417781,15.140314235195584,22.213203461860594,2.3102917349265253,2.3102917349265253,0.2950236759918944
122.37,37.63,34.81,17.92,200.0,1.38,61.42,24.84,0.0,0.0,0.0,16.63,14.0,102.86,1264.0,571.0,0.35,0.12,1.0,55.0,34.46,46.07,322.37,51.31898036417781,15.140314235195584,22.213203461860594,2.3102917349265253,2.3102917349265253,0.2950236759918944
40.0,37.6,36.77,13.56,360.0,3.65,53.24,26.42,0.0,0.0,0.0,53.0,10.0,107.0,1197.0,644.0,0.4,0.3,1.0,60.0,12.0,21.9,400.0,51.593,7.045,25.134,2.0527174345508077,2.0527174345508077,0.13654953191324404
60.0,37.6,36.77,13.56,340.0,3.65,53.24,26.42,0.0,0.0,0.0,53.0,10.0,107.0,1200.0,646.0,0.4,0.3,1.0,60.0,17.0,31.0,400.0,50.76950000000001,8.7425,24.491000000000003,2.072985994855253,2.072985994855253,0.17219984439476455
80.0,37.6,36.77,13.56,320.0,3.65,53.24,26.42,0.0,0.0,0.0,53.0,10.0,107.0,1203.0,648.0,0.4,0.3,1.0,60.0,28.0,43.0,400.0,49.946000000000005,10.44,23.848000000000003,2.094347534384435,2.094347534384435,0.20902574780763222
100.0,37.6,36.77,13.56,300.0,3.65,53.24,26.42,0.0,0.0,0.0,53.0,10.0,107.0,1207.0,650.0,0.4,0.3,1.0,60.0,32.0,50.0,400.0,49.1225,12.1375,23.205,2.1168929110105585,2.1168929110105585,0.24708636571835715
120.0,37.6,36.77,13.56,280.0,3.65,53.24,26.42,0.0,0.0,0.0,53.0,10.0,107.0,1200.0,652.0,0.4,0.3,1.0,60.0,36.0,56.4,400.0,48.29900000000001,13.835,22.562,2.1407233401294214,2.1407233401294214,0.28644485393072316
60.0,37.6,36.77,13.56,340.0,3.65,53.24,26.42,0.0,0.0,0.0,53.0,12.0,107.0,1207.0,646.0,0.4,0.3,1.0,60.0,20.0,38.0,400.0,50.76950000000001,8.7425,24.491000000000003,2.072985994855253,2.072985994855253,0.17219984439476455
80.0,37.6,36.77,13.56,320.0,3.65,53.24,26.42,0.0,0.0,0.0,53.0,12.0,107.0,1222.0,648.0,0.4,0.3,1.0,60.0,30.0,40.0,400.0,49.946000000000005,10.44,23.848000000000003,2.094347534384435,2.094347534384435,0.20902574780763222
100.0,37.6,36.77,13.56,300.0,3.65,53.24,26.42,0.0,0.0,0.0,53.0,12.0,107.0,1207.0,658.0,0.4,0.3,1.0,60.0,40.0,58.0,400.0,49.1225,12.1375,23.205,2.1168929110105585,2.1168929110105585,0.24708636571835715
60.0,37.6,36.77,13.56,340.0,3.65,53.24,26.42,0.0,0.0,0.0,47.0,10.0,93.0,1209.0,651.0,0.35,0.3,1.0,60.0,18.0,33.0,400.0,50.76950000000001,8.7425,24.491000000000003,2.072985994855253,2.072985994855253,0.17219984439476455
80.0,37.6,36.77,13.56,320.0,3.65,53.24,26.42,0.0,0.0,0.0,47.0,10.0,93.0,1227.0,661.0,0.35,0.3,1.0,60.0,28.0,42.0,400.0,49.946000000000005,10.44,23.848000000000003,2.094347534384435,2.094347534384435,0.20902574780763222
100.0,37.6,36.77,13.56,300.0,3.65,53.24,26.42,0.0,0.0,0.0,47.0,10.0,93.0,1246.0,671.0,0.35,0.3,1.0,60.0,35.0,49.0,400.0,49.1225,12.1375,23.205,2.1168929110105585,2.1168929110105585,0.24708636571835715
60.0,37.6,36.77,13.56,340.0,3.65,53.24,26.42,0.0,0.0,0.0,64.0,10.0,96.0,1184.0,637.0,0.4,0.3,1.0,60.0,19.0,34.0,400.0,50.76950000000001,8.7425,24.491000000000003,2.072985994855253,2.072985994855253,0.17219984439476455
100.0,37.6,36.77,13.56,300.0,3.65,53.24,26.42,0.0,0.0,0.0,46.0,10.0,114.0,1223.0,659.0,0.4,0.3,1.0,60.0,36.0,46.0,400.0,49.1225,12.1375,23.205,2.1168929110105585,2.1168929110105585,0.24708636571835715
311.0,38.81,33.81,14.78,0.0,1.24,54.22,31.18,0.0,0.0,0.0,6.81,10.0,10.4,1163.0,744.0,0.6,0.5,0.0,55.0,34.0,2.64,311.0,33.81,38.81,14.78,2.2875507442489855,2.2875507442489855,1.147885241052943
281.0,38.81,33.81,14.78,50.0,1.24,54.22,31.18,0.0,0.0,0.0,8.9,10.0,33.11,1132.0,723.0,0.6,0.5,0.0,55.0,34.0,7.52,331.0,36.89308157099698,33.134773413897285,17.257341389728094,2.1378195364992005,2.1378195364992005,0.898129730641578
244.0,38.81,33.81,14.78,105.0,1.24,54.22,31.18,0.0,0.0,0.0,9.83,10.0,70.07,1099.0,703.0,0.6,0.5,0.0,55.0,34.0,61.35,349.0,39.95054441260746,27.506704871060176,19.714097421203437,2.0264962457595836,2.0264962457595836,0.6885188994415732
202.0,38.81,33.81,14.78,165.0,1.24,54.22,31.18,0.0,0.0,0.0,9.35,10.0,122.96,1067.0,682.0,0.6,0.5,0.0,55.0,34.0,68.54,367.0,42.98615803814714,21.918855585831064,22.153297002724795,1.9403955101066879,1.9403955101066879,0.5099049690921355
400.0,38.81,33.81,14.78,0.0,1.24,54.22,31.18,0.0,0.0,0.0,8.45,10.0,60.19,1067.0,682.0,0.6,0.45,0.0,55.0,34.0,47.26,400.0,33.81,38.81,14.78,2.2875507442489855,2.2875507442489855,1.147885241052943
317.0,38.81,33.81,14.78,56.0,1.24,54.22,31.18,0.0,0.0,0.0,3.79,10.0,49.88,1099.0,703.0,0.6,0.45,0.0,55.0,34.0,10.45,373.0,36.874235924932975,33.16946380697051,17.242198391420914,2.138604085618238,2.138604085618238,0.8995295217640717
242.0,38.81,33.81,14.78,104.0,1.24,54.22,31.18,0.0,0.0,0.0,18.96,10.0,28.95,1132.0,723.0,0.6,0.45,0.0,55.0,34.0,76.35,346.0,39.944797687861275,27.517283236994217,19.709479768786125,2.0266794535653747,2.0266794535653747,0.6888827789796611
176.0,38.81,33.81,14.78,144.0,1.24,54.22,31.18,0.0,0.0,0.0,11.52,10.0,42.83,1163.0,744.0,0.6,0.45,0.0,55.0,34.0,70.56,320.0,42.9945,21.9035,22.16,1.9401850180505416,1.9401850180505416,0.5094488829966624
375.0,38.81,33.81,14.78,0.0,1.24,54.22,31.18,0.0,0.0,0.0,7.62,10.0,100.32,1132.0,723.0,0.6,0.4,0.0,55.0,34.0,86.24,375.0,33.81,38.81,14.78,2.2875507442489855,2.2875507442489855,1.147885241052943
294.0,38.81,33.81,14.78,52.0,1.24,54.22,31.18,0.0,0.0,0.0,12.19,10.0,86.9,1163.0,744.0,0.6,0.4,0.0,55.0,34.0,89.52,346.0,36.87739884393064,33.16364161849711,17.244739884393063,2.138472316262981,2.138472316262981,0.8992944908844961
292.0,38.81,33.81,14.78,125.0,1.24,54.22,31.18,0.0,0.0,0.0,7.49,10.0,27.86,1067.0,682.0,0.6,0.4,0.0,55.0,34.0,16.58,417.0,39.92810551558753,27.54800959232614,19.696067146282974,2.027212093614472,2.027212093614472,0.6899403123840091
213.0,38.81,33.81,14.78,175.0,1.24,54.22,31.18,0.0,0.0,0.0,12.75,10.0,19.47,1099.0,703.0,0.6,0.4,0.0,55.0,34.0,53.68,388.0,43.015541237113396,21.864768041237117,22.176907216494843,1.9396546514438722,1.9396546514438722,0.5082992660887968
427.0,38.81,33.81,14.78,0.0,1.24,54.22,31.18,0.0,0.0,0.0,19.19,10.0,71.34,1099.0,703.0,0.6,0.35,0.0,55.0,34.0,96.58,427.0,33.81,38.81000000000001,14.78,2.2875507442489855,2.2875507442489855,1.1478852410529432
381.0,38.81,33.81,14.78,67.0,1.24,54.22,31.18,0.0,0.0,0.0,19.64,10.0,29.99,1067.0,682.0,0.6,0.35,0.0,55.0,34.0,92.24,448.0,36.86238839285714,33.19127232142857,17.232678571428572,2.1390980073158348,2.1390980073158348,0.9004102492680608
256.0,38.81,33.81,14.78,110.0,1.24,54.22,31.18,0.0,0.0,0.0,5.57,10.0,78.31,1163.0,744.0,0.6,0.35,0.0,55.0,34.0,62.54,366.0,39.944153005464486,27.518469945355193,19.70896174863388,2.026700011644865,2.026700011644865,0.6889236064560083
213.0,38.81,33.81,14.78,174.0,1.24,54.22,31.18,0.0,0.0,0.0,5.45,10.0,38.36,1132.0,723.0,0.6,0.35,0.0,55.0,34.0,35.64,387.0,42.98658914728683,21.918062015503878,22.153643410852712,1.9403846288429645,1.9403846288429645,0.5098813944136174
208.0,38.81,33.81,14.78,139.0,1.24,54.22,31.18,0.0,0.0,0.0,4.77,10.0,70.72,1099.0,702.78,0.6,0.5,0.0,55.0,34.0,3.36,347.0,41.98576368876081,23.76034582132565,21.34945244956772,1.9665967447146837,1.9665967447146837,0.565914341762612
208.0,38.81,33.81,14.78,139.0,1.24,54.22,31.18,0.0,0.0,0.0,3.18,10.0,47.15,1067.0,703.0,0.6,0.5,0.0,55.0,34.0,1.25,347.0,41.98576368876081,23.76034582132565,21.34945244956772,1.9665967447146837,1.9665967447146837,0.565914341762612
208.0,38.81,33.81,14.78,139.0,1.24,54.22,31.18,0.0,0.0,0.0,4.77,10.0,70.72,1067.0,702.78,0.6,0.5,0.0,55.0,34.0,7.82,347.0,41.98576368876081,23.76034582132565,21.34945244956772,1.9665967447146837,1.9665967447146837,0.565914341762612
275.0,38.81,33.81,14.78,118.0,1.24,54.22,31.18,0.0,0.0,0.0,7.19,10.0,106.61,1099.0,682.11,0.6,0.5,0.0,55.0,34.0,51.35,393.0,39.938193384223915,27.52944020356234,19.70417302798982,2.026890107364142,2.026890107364142,0.6893010892785354
275.0,38.81,33.81,14.78,118.0,1.24,54.22,31.18,0.0,0.0,0.0,4.49,10.0,66.63,1132.0,682.0,0.6,0.45,0.0,55.0,34.0,48.65,393.0,39.938193384223915,27.52944020356234,19.70417302798982,2.026890107364142,2.026890107364142,0.6893010892785354
275.0,38.81,33.81,14.78,118.0,1.24,54.22,31.18,0.0,0.0,0.0,7.19,10.0,106.61,1163.0,682.11,0.6,0.45,0.0,55.0,34.0,72.68,393.0,39.938193384223915,27.52944020356234,19.70417302798982,2.026890107364142,2.026890107364142,0.6893010892785354
355.0,38.81,33.81,14.78,89.0,1.24,54.22,31.18,0.0,0.0,0.0,8.13,10.0,120.6,1132.0,661.44,0.6,0.45,0.0,55.0,34.0,89.98,444.0,37.9011936936937,31.279076576576582,18.067387387387388,2.0977683646807748,2.0977683646807748,0.8252794576699848
355.0,38.81,33.81,14.78,89.0,1.24,54.22,31.18,0.0,0.0,0.0,3.1,10.0,90.45,1163.0,661.0,0.6,0.45,0.0,55.0,34.0,83.26,444.0,37.9011936936937,31.279076576576582,18.067387387387388,2.0977683646807748,2.0977683646807748,0.8252794576699848
355.0,38.81,33.81,14.78,89.0,1.24,54.22,31.18,0.0,0.0,0.0,10.16,10.0,150.75,1067.0,661.44,0.6,0.4,0.0,55.0,34.0,27.25,444.0,37.9011936936937,31.279076576576582,18.067387387387388,2.0977683646807748,2.0977683646807748,0.8252794576699848
355.0,38.81,33.81,14.78,89.0,1.24,54.22,31.18,0.0,0.0,0.0,8.13,10.0,120.6,1099.0,661.44,0.6,0.4,0.0,55.0,34.0,95.21,444.0,37.9011936936937,31.279076576576582,18.067387387387388,2.0977683646807748,2.0977683646807748,0.8252794576699848
275.0,38.81,33.81,14.78,118.0,1.24,54.22,31.18,0.0,0.0,0.0,7.19,10.0,106.61,1099.0,661.44,0.6,0.4,0.0,55.0,34.0,73.48,393.0,39.938193384223915,27.52944020356234,19.70417302798982,2.026890107364142,2.026890107364142,0.6893010892785354
275.0,38.81,33.81,14.78,118.0,1.24,54.22,31.18,0.0,0.0,0.0,7.19,10.0,106.61,1067.0,682.11,0.6,0.4,0.0,55.0,34.0,83.31,393.0,39.938193384223915,27.52944020356234,19.70417302798982,2.026890107364142,2.026890107364142,0.6893010892785354
275.0,38.81,33.81,14.78,118.0,1.24,54.22,31.18,0.0,0.0,0.0,10.45,10.0,79.95,1163.0,682.11,0.6,0.35,0.0,55.0,34.0,85.62,393.0,39.938193384223915,27.52944020356234,19.70417302798982,2.026890107364142,2.026890107364142,0.6893010892785354
275.0,38.81,33.81,14.78,118.0,1.24,54.22,31.18,0.0,0.0,0.0,13.72,10.0,53.3,1132.0,682.11,0.6,0.35,0.0,55.0,34.0,67.51,393.0,39.938193384223915,27.52944020356234,19.70417302798982,2.026890107364142,2.026890107364142,0.6893010892785354
311.0,38.81,33.81,14.78,0.0,1.24,54.22,31.18,0.0,0.0,0.0,6.81,10.0,10.4,1163.0,744.0,0.6,0.5,0.0,80.0,34.0,3.24,311.0,33.81,38.81,14.78,2.2875507442489855,2.2875507442489855,1.147885241052943
281.0,38.81,33.81,14.78,50.0,1.24,54.22,31.18,0.0,0.0,0.0,8.9,10.0,33.11,1132.0,723.0,0.6,0.5,0.0,80.0,34.0,5.36,331.0,36.89308157099698,33.134773413897285,17.257341389728094,2.1378195364992005,2.1378195364992005,0.898129730641578
244.0,38.81,33.81,14.78,105.0,1.24,54.22,31.18,0.0,0.0,0.0,9.83,10.0,70.07,1099.0,703.0,0.6,0.5,0.0,80.0,34.0,75.24,349.0,39.95054441260746,27.506704871060176,19.714097421203437,2.0264962457595836,2.0264962457595836,0.6885188994415732
202.0,38.81,33.81,14.78,165.0,1.24,54.22,31.18,0.0,0.0,0.0,9.35,10.0,122.96,1067.0,682.0,0.6,0.5,0.0,80.0,34.0,80.51,367.0,42.98615803814714,21.918855585831064,22.153297002724795,1.9403955101066879,1.9403955101066879,0.5099049690921355
400.0,38.81,33.81,14.78,0.0,1.24,54.22,31.18,0.0,0.0,0.0,8.45,10.0,60.19,1067.0,682.0,0.6,0.45,0.0,80.0,34.0,62.35,400.0,33.81,38.81,14.78,2.2875507442489855,2.2875507442489855,1.147885241052943
317.0,38.81,33.81,14.78,56.0,1.24,54.22,31.18,0.0,0.0,0.0,3.79,10.0,49.88,1099.0,703.0,0.6,0.45,0.0,80.0,34.0,5.24,373.0,36.874235924932975,33.16946380697051,17.242198391420914,2.138604085618238,2.138604085618238,0.8995295217640717
242.0,38.81,33.81,14.78,104.0,1.24,54.22,31.18,0.0,0.0,0.0,18.96,10.0,28.95,1132.0,723.0,0.6,0.45,0.0,80.0,34.0,110.21,346.0,39.944797687861275,27.517283236994217,19.709479768786125,2.0266794535653747,2.0266794535653747,0.6888827789796611
176.0,38.81,33.81,14.78,144.0,1.24,54.22,31.18,0.0,0.0,0.0,11.52,10.0,42.83,1163.0,744.0,0.6,0.45,0.0,80.0,34.0,86.21,320.0,42.9945,21.9035,22.16,1.9401850180505416,1.9401850180505416,0.5094488829966624
375.0,38.81,33.81,14.78,0.0,1.24,54.22,31.18,0.0,0.0,0.0,7.62,10.0,100.32,1132.0,723.0,0.6,0.4,0.0,80.0,34.0,110.25,375.0,33.81,38.81,14.78,2.2875507442489855,2.2875507442489855,1.147885241052943
294.0,38.81,33.81,14.78,52.0,1.24,54.22,31.18,0.0,0.0,0.0,12.19,10.0,86.9,1163.0,744.0,0.6,0.4,0.0,80.0,34.0,108.24,346.0,36.87739884393064,33.16364161849711,17.244739884393063,2.138472316262981,2.138472316262981,0.8992944908844961
292.0,38.81,33.81,14.78,125.0,1.24,54.22,31.18,0.0,0.0,0.0,7.49,10.0,27.86,1067.0,682.0,0.6,0.4,0.0,80.0,34.0,20.34,417.0,39.92810551558753,27.54800959232614,19.696067146282974,2.027212093614472,2.027212093614472,0.6899403123840091
213.0,38.81,33.81,14.78,175.0,1.24,54.22,31.18,0.0,0.0,0.0,12.75,10.0,19.47,1099.0,703.0,0.6,0.4,0.0,80.0,34.0,68.35,388.0,43.015541237113396,21.864768041237117,22.176907216494843,1.9396546514438722,1.9396546514438722,0.5082992660887968
427.0,38.81,33.81,14.78,0.0,1.24,54.22,31.18,0.0,0.0,0.0,19.19,10.0,71.34,1099.0,703.0,0.6,0.35,0.0,80.0,34.0,120.35,427.0,33.81,38.81000000000001,14.78,2.2875507442489855,2.2875507442489855,1.1478852410529432
381.0,38.81,33.81,14.78,67.0,1.24,54.22,31.18,0.0,0.0,0.0,19.64,10.0,29.99,1067.0,682.0,0.6,0.35,0.0,80.0,34.0,110.35,448.0,36.86238839285714,33.19127232142857,17.232678571428572,2.1390980073158348,2.1390980073158348,0.9004102492680608
256.0,38.81,33.81,14.78,110.0,1.24,54.22,31.18,0.0,0.0,0.0,5.57,10.0,78.31,1163.0,744.0,0.6,0.35,0.0,80.0,34.0,79.25,366.0,39.944153005464486,27.518469945355193,19.70896174863388,2.026700011644865,2.026700011644865,0.6889236064560083
213.0,38.81,33.81,14.78,174.0,1.24,54.22,31.18,0.0,0.0,0.0,5.45,10.0,38.36,1132.0,723.0,0.6,0.35,0.0,80.0,34.0,45.24,387.0,42.98658914728683,21.918062015503878,22.153643410852712,1.9403846288429645,1.9403846288429645,0.5098813944136174
