Repository: Prayash1432/Capstone-Final

File: Final_dataset_CS.csv (part 1 of 2)
,,,GGBS ,,,,,,,Fly Ash,,,,,,,Silica Fume,,,,,,,Na(OH) content and composition,,Na2SiO3 content and composition,Aggregates Composition,,,Ratio,,,,Curing Conditions,,,Sample Dimensions,,,Compressive Strength,
Paper_ID,Title,Mix_ID,GGBS_kg_m3,GGBS_CaO_%,GGBS_SiO2_%,GGBS_Al2O3_%,GGBS_MgO_%,GGBS_Fe2O3_%,GGBS_SO3_%,FlyAsh_kg_m3,FA_CaO_%,FA_SiO2_%,FA_Al2O3_%,FA_MgO_%,FA_Fe2O3_%,FA_SO3_%,SF_kg_m3,SF_CaO_%,SF_SiO2_%,SF_Al2O3_%,SF_MgO_%,SF_Fe2O3_%,SF_SO3_%,Total NaOH (kg in 1m3 mix),Concentration (M) NaOH,Total Na2SiO3 (kg in 1m3 of mix),Coarse Aggregate (kg/m3),Fine Aggregates (kg/m3),Water (kg/m3),Activator_Binder_Ratio,Water_Binder_Ratio,Superplasticizer_%,SiO2 to Na2O (silicate modulus),Curing_Temperature,Relative Humidity,Condition,Length (mm),Breadth (mm),height (mm),CS 7 day (Mpa),CS 28 day (Mpa)
http://dx.doi.org/10.28991/CEJ-2024-010-03-016,Evaluation of Alkali-Activated Mortar Incorporating Combined and Uncombined Fly Ash and GGBS Enhanced with Nano Alumina,M1,0,47.75,27.17,8.6,3.89,0.42,1.45,650,15.48,48.43,17.15,1.35,11.96,0.82,0,0,0,0,0,0,0,232.1,12,92.9,0,1040,,0.5,,0.64,2.5,23,60,Ambient,150,150,150,,29
,,M2,650,47.75,27.17,8.6,3.89,0.42,1.45,0,15.48,48.43,17.15,1.35,11.96,0.82,0,0,0,0,0,0,0,232.1,12,92.9,0,1040,,0.5,,0.64,2.5,23,60,Ambient,150,150,150,,40
,,M3,325,47.75,27.17,8.6,3.89,0.42,1.45,325,15.48,48.43,17.15,1.35,11.96,0.82,0,0,0,0,0,0,0,232.1,12,92.9,0,1040,,0.5,,0.64,2.5,23,60,Ambient,150,150,150,,45
,,M4,0,47.75,27.17,8.6,3.89,0.42,1.45,637,15.48,48.43,17.15,1.35,11.96,0.82,0,0,0,0,0,0,0,232.1,12,92.9,0,1040,,0.5,,0.64,2.5,23,60,Ambient,150,150,150,,48
,,M5,637,47.75,27.17,8.6,3.89,0.42,1.45,0,15.48,48.43,17.15,1.35,11.96,0.82,0,0,0,0,0,0,0,232.1,12,92.9,0,1040,,0.5,,0.64,2.5,23,60,Ambient,150,150,150,,50.32
,,M6,318.5,47.75,27.17,8.6,3.89,0.42,1.45,318.15,15.48,48.43,17.15,1.35,11.96,0.82,0,0,0,0,0,0,0,232.1,12,92.9,0,1040,,0.5,,0.64,2.5,23,60,Ambient,150,150,150,,61.91
https://doi.org/10.1016/j.conbuildmat.2013.09.048,Fresh and hardened properties of alkali-activated fly ash/slag pastes with superplasticizers,S0,0,56.1,21,17,,0.62,0.77,1176.6,2.6,46,33,,10.5,0,0,0,0,0,0,0,0,54.1,14,196.1,0,0,338.1,0.5,0.28,0,2.16,20,,Ambient,50,50,50,,3
,,S30,362.7,56.1,21,17,,0.62,0.77,846.2,2.6,46,33,,10.5,0,0,0,0,0,0,0,0,55.6,14,201.5,0,0,347.3,0.5,0.28,0,2.16,20,,Ambient,50,50,50,,38
,,S50,615.6,56.1,21,17,,0.62,0.77,615.6,2.6,46,33,,10.5,0,0,0,0,0,0,0,0,56.6,14,205.2,0,0,353.8,0.5,0.28,0,2.16,20,,Ambient,50,50,50,34.8,32.8
,,S70,878.1,56.1,21,17,,0.62,0.77,376.3,2.6,46,33,,10.5,0,0,0,0,0,0,0,0,57.7,14,209.1,0,0,360.5,0.5,0.28,0,2.16,20,,Ambient,50,50,50,,58
,,S100,1291.1,56.1,21,17,,0.62,0.77,0,2.6,46,33,,10.5,0,0,0,0,0,0,0,0,59.4,14,215.2,0,0,371,0.5,0.28,0,2.16,20,,Ambient,50,50,50,,65
,,S50P1,615.6,56.1,21,17,,0.62,0.77,615.6,2.6,46,33,,10.5,0,0,0,0,0,0,0,0,56.6,14,205.2,0,0,353.8,0.5,0.28,1,2.16,20,,Ambient,50,50,50,38,36
,,S50P2,615.6,56.1,21,17,,0.62,0.77,615.6,2.6,46,33,,10.5,0,0,0,0,0,0,0,0,56.6,14,205.2,0,0,353.8,0.5,0.28,2,2.16,20,,Ambient,50,50,50,41.6,46.7
,,S50P3,615.6,56.1,21,17,,0.62,0.77,615.6,2.6,46,33,,10.5,0,0,0,0,0,0,0,0,56.6,14,205.2,0,0,353.8,0.5,0.28,3,2.16,20,,Ambient,50,50,50,36,40
,,S50P4,615.6,56.1,21,17,,0.62,0.77,615.6,2.6,46,33,,10.5,0,0,0,0,0,0,0,0,56.6,14,205.2,0,0,353.8,0.5,0.28,4,2.16,20,,Ambient,50,50,50,36,38
,,S50N1,615.6,56.1,21,17,,0.62,0.77,615.6,2.6,46,33,,10.5,0,0,0,0,0,0,0,0,56.6,14,205.2,0,0,353.8,0.5,0.28,1,2.16,20,,Ambient,50,50,50,35,37
,,S50N2,615.6,56.1,21,17,,0.62,0.77,615.6,2.6,46,33,,10.5,0,0,0,0,0,0,0,0,56.6,14,205.2,0,0,353.8,0.5,0.28,2,2.16,20,,Ambient,50,50,50,35,38
,,S50N3,615.6,56.1,21,17,,0.62,0.77,615.6,2.6,46,33,,10.5,0,0,0,0,0,0,0,0,56.6,14,205.2,0,0,353.8,0.5,0.28,3,2.16,20,,Ambient,50,50,50,36,36
,,S50N4,615.6,56.1,21,17,,0.62,0.77,615.6,2.6,46,33,,10.5,0,0,0,0,0,0,0,0,56.6,14,205.2,0,0,353.8,0.5,0.28,4,2.16,20,,Ambient,50,50,50,34,35
,,S0P4,0,56.1,21,17,,0.62,0.77,1176.6,2.6,46,33,,10.5,0,0,0,0,0,0,0,0,54.1,14,196.1,0,0,338.1,0.5,0.28,4,2.16,20,,Ambient,50,50,50,33,3
,,S30P4,362.7,56.1,21,17,,0.62,0.77,846.2,2.6,46,33,,10.5,0,0,0,0,0,0,0,0,55.6,14,201.5,0,0,347.3,0.5,0.28,4,2.16,20,,Ambient,50,50,50,,35
,,S70P4,878.1,56.1,21,17,,0.62,0.77,376.3,2.6,46,33,,10.5,0,0,0,0,0,0,0,0,57.7,14,209.1,0,0,360.5,0.5,0.28,4,2.16,20,,Ambient,50,50,50,,55
,,S100P4,1291.1,56.1,21,17,,0.62,0.77,0,2.6,46,33,,10.5,0,0,0,0,0,0,0,0,59.4,14,215.2,0,0,371,0.5,0.28,4,2.16,20,,Ambient,50,50,50,,60
,,S0N4,0,56.1,21,17,,0.62,0.77,1176.6,2.6,46,33,,10.5,0,0,0,0,0,0,0,0,54.1,14,196.1,0,0,338.1,0.5,0.28,4,2.16,20,,Ambient,50,50,50,,3
,,S30N4,362.7,56.1,21,17,,0.62,0.77,846.2,2.6,46,33,,10.5,0,0,0,0,0,0,0,0,55.6,14,201.5,0,0,347.3,0.5,0.28,4,2.16,20,,Ambient,50,50,50,,35
,,S70N4,878.1,56.1,21,17,,0.62,0.77,376.3,2.6,46,33,,10.5,0,0,0,0,0,0,0,0,57.7,14,209.1,0,0,360.5,0.5,0.28,4,2.16,20,,Ambient,50,50,50,,55
,,S100N4,1291.1,56.1,21,17,,0.62,0.77,0,2.6,46,33,,10.5,0,0,0,0,0,0,0,0,59.4,14,215.2,0,0,371,0.5,0.28,4,2.16,20,,Ambient,50,50,50,,60
,,S0P1,0,56.1,21,17,,0.62,0.77,1176.6,2.6,46,33,,10.5,0,0,0,0,0,0,0,0,54.1,14,196.1,0,0,338.1,0.5,0.28,1,2.16,20,,Ambient,50,50,50,,3
,,S0P2,0,56.1,21,17,,0.62,0.77,1176.6,2.6,46,33,,10.5,0,0,0,0,0,0,0,0,54.1,14,196.1,0,0,338.1,0.5,0.28,2,2.16,20,,Ambient,50,50,50,,3
,,S0P3,0,56.1,21,17,,0.62,0.77,1176.6,2.6,46,33,,10.5,0,0,0,0,0,0,0,0,54.1,14,196.1,0,0,338.1,0.5,0.28,3,2.16,20,,Ambient,50,50,50,,35
,,S30P1,362.7,56.1,21,17,,0.62,0.77,846.2,2.6,46,33,,10.5,0,0,0,0,0,0,0,0,55.6,14,201.5,0,0,347.3,0.5,0.28,1,2.16,20,,Ambient,50,50,50,,36
,,S30P2,362.7,56.1,21,17,,0.62,0.77,846.2,2.6,46,33,,10.5,0,0,0,0,0,0,0,0,55.6,14,201.5,0,0,347.3,0.5,0.28,2,2.16,20,,Ambient,50,50,50,,36
,,S30P3,362.7,56.1,21,17,,0.62,0.77,846.2,2.6,46,33,,10.5,0,0,0,0,0,0,0,0,55.6,14,201.5,0,0,347.3,0.5,0.28,3,2.16,20,,Ambient,50,50,50,,55
,,S70P1,878.1,56.1,21,17,,0.62,0.77,376.3,2.6,46,33,,10.5,0,0,0,0,0,0,0,0,57.7,14,209.1,0,0,360.5,0.5,0.28,1,2.16,20,,Ambient,50,50,50,,55
,,S70P2,878.1,56.1,21,17,,0.62,0.77,376.3,2.6,46,33,,10.5,0,0,0,0,0,0,0,0,57.7,14,209.1,0,0,360.5,0.5,0.28,2,2.16,20,,Ambient,50,50,50,,55
,,S70P3,878.1,56.1,21,17,,0.62,0.77,376.3,2.6,46,33,,10.5,0,0,0,0,0,0,0,0,57.7,14,209.1,0,0,360.5,0.5,0.28,3,2.16,20,,Ambient,50,50,50,,60
,,S100P1,1291.1,56.1,21,17,,0.62,0.77,0,2.6,46,33,,10.5,0,0,0,0,0,0,0,0,59.4,14,215.2,0,0,371,0.5,0.28,1,2.16,20,,Ambient,50,50,50,,60
,,S100P2,1291.1,56.1,21,17,,0.62,0.77,0,2.6,46,33,,10.5,0,0,0,0,0,0,0,0,59.4,14,215.2,0,0,371,0.5,0.28,2,2.16,20,,Ambient,50,50,50,,60
,,S100P3,1291.1,56.1,21,17,,0.62,0.77,0,2.6,46,33,,10.5,0,0,0,0,0,0,0,0,59.4,,215.2,0,0,371,0.5,0.28,3,2.16,20,,Ambient,50,50,50,,65
https://doi.org/10.1016/j.conbuildmat.2018.09.138,Fracture properties of slag/fly ash-based geopolymer concrete cured in ambient temperature,SFGC-1,200,38.8,33.8,14.8,7.09,,2.49,200,1.32,52.6,34.1,7.09,,0.33,0,0,0,0,0,0,0,9,,56,1074,716,145,0.45,0.36,3,1.5,21,90,Ambient,100,100,100,25,31.7
,,SFGC-2,200,38.8,33.8,14.8,7.09,,2.49,200,1.32,52.6,34.1,7.09,,0.33,0,0,0,0,0,0,0,12,,74,1068,712,133,0.45,0.33,4,1.5,21,90,Ambient,100,100,100,35,49.3
,,SFGC-3,200,38.8,33.8,14.8,7.09,,2.49,200,1.32,52.6,34.1,7.09,,0.33,0,0,0,0,0,0,0,15,,93,1062,708,122,0.45,0.305,5,1.5,21,90,Ambient,100,100,100,45,58.2
,,SFGC-4,200,38.8,33.8,14.8,7.09,,2.49,200,1.32,52.6,34.1,7.09,,0.33,0,0,0,0,0,0,0,19,,62,1068,712,139,0.45,0.35,5,1,21,90,Ambient,100,100,100,32,44.4
,,SFGC-5,200,38.8,33.8,14.8,7.09,,2.49,200,1.32,52.6,34.1,7.09,,0.33,0,0,0,0,0,0,0,12,,124,1056,704,104,0.45,0.26,5,2,21,90,Ambient,100,100,100,46,65
,,SFGC-6,200,38.8,33.8,14.8,7.09,,2.49,200,1.32,52.6,34.1,7.09,,0.33,0,0,0,0,0,0,0,15,,93,1074,716,102,0.4,0.255,5,1.5,21,90,Ambient,100,100,100,48,65.7
,,SFGC-7,200,38.8,33.8,14.8,7.09,,2.49,200,1.32,52.6,34.1,7.09,,0.33,0,0,0,0,0,0,0,15,,93,1050,700,142,0.5,0.355,5,1.5,21,90,Ambient,100,100,100,34,42.3
,,SFGC-8,300,38.8,33.8,14.8,7.09,,2.49,100,1.32,52.6,34.1,7.09,,0.33,0,0,0,0,0,0,0,12,,74,1068,712,133,0.45,0.33,4,1.5,21,90,Ambient,100,100,100,40,52.1
,,SFGC-9,400,38.8,33.8,14.8,7.09,,2.49,0,1.32,52.6,34.1,7.09,,0.33,0,0,0,0,0,0,0,12,,74,1068,712,133,0.45,0.33,4,1.5,21,90,Ambient,100,100,100,48,63.1
https://doi.org/10.1016/j.conbuildmat.2023.131168,"Fly ash, GGBS, and silica fume based geopolymer concrete with recycled aggregates: Properties and environmental impacts",GPC-FG30,128,43.17,31.65,12.4,5.8,0.37,0.98,298,2.36,54.99,28.72,0.37,3.05,0.12,0,0.4,93.74,0.19,0.17,0.95,0.34,61,12,152,1108,596,0,0.5,0,0,2.5,,,Ambient,150,150,150,20.7,36.6
,,GPC-FG40,170,43.17,31.65,12.4,5.8,0.37,0.98,256,2.36,54.99,28.72,0.37,3.05,0.12,0,0.4,93.74,0.19,0.17,0.95,0.34,61,12,152,1108,596,0,0.5,0,0,2.5,,,Ambient,150,150,150,24.5,39.2
,,GPC-FG50,213,43.17,31.65,12.4,5.8,0.37,0.98,213,2.36,54.99,28.72,0.37,3.05,0.12,0,0.4,93.74,0.19,0.17,0.95,0.34,61,12,152,1108,596,0,0.5,0,0,2.5,,,Ambient,150,150,150,26,41.8
,,GPC-FG60,256,43.17,31.65,12.4,5.8,0.37,0.98,170,2.36,54.99,28.72,0.37,3.05,0.12,0,0.4,93.74,0.19,0.17,0.95,0.34,61,12,152,1108,596,0,0.5,0,0,2.5,,,Ambient,150,150,150,24.7,38.2
,,GPC-MG5,213,43.17,31.65,12.4,5.8,0.37,0.98,191,2.36,54.99,28.72,0.37,3.05,0.12,22,0.4,93.74,0.19,0.17,0.95,0.34,61,12,152,1108,596,0,0.5,0,0,2.5,,,Ambient,150,150,150,27.1,43.2
,,GPC-MG10,213,43.17,31.65,12.4,5.8,0.37,0.98,170,2.36,54.99,28.72,0.37,3.05,0.12,43,0.4,93.74,0.19,0.17,0.95,0.34,61,12,152,1108,596,0,0.5,0,0,2.5,,,Ambient,150,150,150,30.1,49.2
,,GPC-MG15,213,43.17,31.65,12.4,5.8,0.37,0.98,149,2.36,54.99,28.72,0.37,3.05,0.12,64,0.4,93.74,0.19,0.17,0.95,0.34,61,12,152,1108,596,0,0.5,0,0,2.5,,,Ambient,150,150,150,33.3,52.2
,,GPC-MG20,213,43.17,31.65,12.4,5.8,0.37,0.98,127,2.36,54.99,28.72,0.37,3.05,0.12,86,0.4,93.74,0.19,0.17,0.95,0.34,61,12,152,1108,596,0,0.5,0,0,2.5,,,Ambient,150,150,150,28.7,47.5
https://doi.org/10.1016/j.conbuildmat.2025.142374,A comprehensive study on alkali-activated slag-based concrete: Mechanical properties and sustainability evaluation,W0.35,500,36.82,26.75,19.66,11.1,0.32,2.65,0,5.6,45.1,24.2,1.21,0.85,2.1,0,0.12,96.65,0.31,0.11,0.07,1.21,4.3,,193.9,1104,621,65.8,0.4,0.13,4,2,20,65,Ambient,100,100,100,67.55,73.19
,,W0.42,417,36.82,26.75,19.66,11.1,0.32,2.65,0,5.6,45.1,24.2,1.21,0.85,2.1,0,0.12,96.65,0.31,0.11,0.07,1.21,3.6,,161.8,1085,724,84,0.4,0.2,3.3,2,20,65,Ambient,100,100,100,59.64,65.5
,,W0.50,350,36.82,26.75,19.66,11.1,0.32,2.65,0,5.6,45.1,24.2,1.21,0.85,2.1,0,0.12,96.65,0.31,0.11,0.07,1.21,3,,135.8,1050,825,98.6,0.4,0.28,2.8,2,20,65,Ambient,100,100,100,53.61,55.89
,,N2,417,36.82,26.75,19.66,11.1,0.32,2.65,0,5.6,45.1,24.2,1.21,0.85,2.1,0,0.12,96.65,0.31,0.11,0.07,1.21,1.2,,53.9,1085,724,144.7,0.4,0.34,3.3,2,20,65,Ambient,100,100,100,46.8,49.85
,,N4,417,36.82,26.75,19.66,11.1,0.32,2.65,0,5.6,45.1,24.2,1.21,0.85,2.1,0,0.12,96.65,0.31,0.11,0.07,1.21,2.4,,107.8,1085,724,114.3,0.4,0.274,3.3,2,20,65,Ambient,100,100,100,55.25,62.51
,,N8,417,36.82,26.75,19.66,11.1,0.32,2.65,0,5.6,45.1,24.2,1.21,0.85,2.1,0,0.12,96.65,0.31,0.11,0.07,1.21,4.8,,215.7,1085,724,53.7,0.4,0.12,3.3,2,20,65,Ambient,100,100,100,70.24,75.89
,,FA10,375.3,36.82,26.75,19.66,11.1,0.32,2.65,41.7,5.6,45.1,24.2,1.21,0.85,2.1,0,0.12,96.65,0.31,0.11,0.07,1.21,3.6,,161.8,1085,724,84,0.4,0.2,3.3,2,20,65,Ambient,100,100,100,64.73,67.81
,,FA20,333.6,36.82,26.75,19.66,11.1,0.32,2.65,83.4,5.6,45.1,24.2,1.21,0.85,2.1,0,0.12,96.65,0.31,0.11,0.07,1.21,3.6,,161.8,1085,724,84,0.4,0.2,3.3,2,20,65,Ambient,100,100,100,67.17,69.33
,,FA30,291.9,36.82,26.75,19.66,11.1,0.32,2.65,125.1,5.6,45.1,24.2,1.21,0.85,2.1,0,0.12,96.65,0.31,0.11,0.07,1.21,3.6,,161.8,1085,724,84,0.4,0.2,3.3,2,20,65,Ambient,100,100,100,58.11,66.86
,,FA40,250.2,36.82,26.75,19.66,11.1,0.32,2.65,166.8,5.6,45.1,24.2,1.21,0.85,2.1,0,0.12,96.65,0.31,0.11,0.07,1.21,3.6,,161.8,1085,724,84,0.4,0.2,3.3,2,20,65,Ambient,100,100,100,47.62,60.39
,,FA60,166.8,36.82,26.75,19.66,11.1,0.32,2.65,250.2,5.6,45.1,24.2,1.21,0.85,2.1,0,0.12,96.65,0.31,0.11,0.07,1.21,3.6,,161.8,1085,724,84,0.4,0.2,3.3,2,20,65,Ambient,100,100,100,43.72,56.15
,,SF05,396.2,36.82,26.75,19.66,11.1,0.32,2.65,0,5.6,45.1,24.2,1.21,0.85,2.1,20.8,0.12,96.65,0.31,0.11,0.07,1.21,3.6,,161.8,1085,724,84,0.4,0.2,3.3,2,20,65,Ambient,100,100,100,63.92,67.53
,,SF10,375.3,36.82,26.75,19.66,11.1,0.32,2.65,0,5.6,45.1,24.2,1.21,0.85,2.1,41.7,0.12,96.65,0.31,0.11,0.07,1.21,3.6,,161.8,1085,724,84,0.4,0.2,3.3,2,20,65,Ambient,100,100,100,66.1,71.39
,,SF15,354.5,36.82,26.75,19.66,11.1,0.32,2.65,0,5.6,45.1,24.2,1.21,0.85,2.1,62.5,0.12,96.65,0.31,0.11,0.07,1.21,3.6,,161.8,1085,724,84,0.4,0.2,3.3,2,20,65,Ambient,100,100,100,59.49,62.42
https://doi.org/10.1016/j.conbuildmat.2023.134376,Mechanical properties of fly ash and silica fume based geopolymer concrete made with magnetized water activato,M1,0,0,0,0,0,0,0,428,1.19,60.25,28.57,0.24,4.99,0.04,0,0.013,96.2,0.91,0.38,1.44,0,49,16,114,1170,630,42.8,0.4,0.1,0,2,100,,Heat,100,100,100,26,33.1
,,M2 ,0,0,0,0,0,0,0,385,1.19,60.25,28.57,0.24,4.99,0.04,43,0.013,96.2,0.91,0.38,1.44,0,49,16,122,1170,630,42.8,0.4,0.1,0,2.5,100,,Heat,100,100,100,30,35.5
,,M3 ,0,0,0,0,0,0,0,342,1.19,60.25,28.57,0.24,4.99,0.04,86,0.013,96.2,0.91,0.38,1.44,0,49,16,122,1170,630,42.8,0.4,0.1,0,3,100,,Heat,100,100,100,33.5,38.5
,,M4,0,0,0,0,0,0,0,300,1.19,60.25,28.57,0.24,4.99,0.04,128,0.013,96.2,0.91,0.38,1.44,0,49,16,122,1170,630,42.8,0.4,0.1,0,2.5,100,,Heat,100,100,100,28.5,34
,,M5,0,0,0,0,0,0,0,0,1.19,60.25,28.57,0.24,4.99,0.04,428,0.013,96.2,0.91,0.38,1.44,0,49,16,122,1170,630,42.8,0.4,0.1,0,2,100,,Heat,100,100,100,8,10.5
,,M6,0,0,0,0,0,0,0,428,1.19,60.25,28.57,0.24,4.99,0.04,0,0.013,96.2,0.91,0.38,1.44,0,57,16,114,1170,630,42.8,0.4,0.1,0,2.5,100,,Heat,100,100,100,28,35
,,M7,0,0,0,0,0,0,0,428,1.19,60.25,28.57,0.24,4.99,0.04,0,0.013,96.2,0.91,0.38,1.44,0,43,16,128,1170,630,42.8,0.4,0.1,0,3,100,,Heat,100,100,100,22,27.5
,,M8,0,0,0,0,0,0,0,428,1.19,60.25,28.57,0.24,4.99,0.04,0,0.013,96.2,0.91,0.38,1.44,0,57,16,114,1170,630,42.8,0.4,0.1,0,2,100,,Heat,100,100,100,24,28
,,M9,0,0,0,0,0,0,0,428,1.19,60.25,28.57,0.24,4.99,0.04,0,0.013,96.2,0.91,0.38,1.44,0,49,16,122,1170,630,42.8,0.4,0.1,0,2.5,100,,Heat,100,100,100,28.5,30
,,M10,0,0,0,0,0,0,0,428,1.19,60.25,28.57,0.24,4.99,0.04,0,0.013,96.2,0.91,0.38,1.44,0,43,16,128,1170,630,42.8,0.4,0.1,0,3,100,,Heat,100,100,100,19.2,25
,,M11,0,0,0,0,0,0,0,342,1.19,60.25,28.57,0.24,4.99,0.04,0,0.013,96.2,0.91,0.38,1.44,0,49,16,122,1230,665,42.8,0.4,0.1,0,2,100,,Heat,100,100,100,20,25.5
,,M12,0,0,0,0,0,0,0,285,1.19,60.25,28.57,0.24,4.99,0.04,0,0.013,96.2,0.91,0.38,1.44,0,49,16,122,1276,690,42.8,0.4,0.1,0,2.5,100,,Heat,100,100,100,22.7,28.5
,,M13,0,0,0,0,0,0,0,342,1.19,60.25,28.57,0.24,4.99,0.04,86,0.013,96.2,0.91,0.38,1.44,0,49,16,122,1202,650,21.4,0.4,0.05,0,3,100,,Heat,100,100,100,28,35
,,M14,0,0,0,0,0,0,0,342,1.19,60.25,28.57,0.24,4.99,0.04,86,0.013,96.2,0.91,0.38,1.44,0,49,16,122,1147,620,53.5,0.4,0.125,0,2,100,,Heat,100,100,100,26.4,30.5
https://doi.org/10.1016/j.cemconcomp.2020.103665,Mechanical and fracture properties of ultra-high performance geopolymer concrete: Effects of steel fiber and silica fume,R0,688,38.81,33.81,14.78,7.09,0.36,2.49,172,1.24,54.22,31.18,0.47,2.63,0.35,45,1.84,95.38,,0.26,0.61,0.16,45,,314,0,905,87,,0.1,0,,20,65,Ambient,100,100,100,,101.4
,,A,688,38.81,33.81,14.78,7.09,0.36,2.49,172,1.24,54.22,31.18,0.47,2.63,0.35,45,1.84,95.38,,0.26,0.61,0.16,45,,314,0,905,87,,0.1,0,,20,65,Ambient,100,100,100,,108.5
,,B,688,38.81,33.81,14.78,7.09,0.36,2.49,172,1.24,54.22,31.18,0.47,2.63,0.35,45,1.84,95.38,,0.26,0.61,0.16,45,,314,0,905,87,,0.1,0,,20,65,Ambient,100,100,100,,127.5
,,C,688,38.81,33.81,14.78,7.09,0.36,2.49,172,1.24,54.22,31.18,0.47,2.63,0.35,45,1.84,95.38,,0.26,0.61,0.16,45,,314,0,905,87,,0.1,0,,20,65,Ambient,100,100,100,,154.9
,,D,652,38.81,33.81,14.78,7.09,0.36,2.49,163,1.24,54.22,31.18,0.47,2.63,0.35,90,1.84,95.38,,0.26,0.61,0.16,45,,314,0,905,87,,0.1,0,,20,65,Ambient,100,100,100,,104
,,E,580,38.81,33.81,14.78,7.09,0.36,2.49,145,1.24,54.22,31.18,0.47,2.63,0.35,180,1.84,95.38,,0.26,0.61,0.16,45,,314,0,905,87,,0.1,0,,20,65,Ambient,100,100,100,,138
,,F,508,38.81,33.81,14.78,7.09,0.36,2.49,127,1.24,54.22,31.18,0.47,2.63,0.35,270,1.84,95.38,,0.26,0.61,0.16,45,,314,0,905,87,,0.1,0,,20,65,Ambient,100,100,100,,151
https://doi.org/10.1016/j.nxsust.2025.100122,Mechanical and microstructural properties of sustainable ternary blended alkali-activated concrete,A4N1.5,200,38.45,34.28,20.68,7.58,0.84,0.75,160,1.23,58.7,29.4,0.87,5.3,0.43,40,0.35,93.57,0.87,0.81,0.74,0.17,72,12,108,1152,768,170,0.45,,1.4,1.5,23,60,Ambient,150,150,150,48,52.8
,,A4N2.0,200,38.45,34.28,20.68,7.58,0.84,0.75,160,1.23,58.7,29.4,0.87,5.3,0.43,40,0.35,93.57,0.87,0.81,0.74,0.17,60,12,120,1152,768,170,0.45,,1.4,2,23,60,Ambient,150,150,150,55,60.5
,,A4N2.5,200,38.45,34.28,20.68,7.58,0.84,0.75,160,1.23,58.7,29.4,0.87,5.3,0.43,40,0.35,93.57,0.87,0.81,0.74,0.17,51.4,12,128.6,1152,768,170,0.45,,1.4,2.5,23,60,Ambient,150,150,150,68,74.12
,,A5N2.0,250,38.45,34.28,20.68,7.58,0.84,0.75,200,1.23,58.7,29.4,0.87,5.3,0.43,50,0.35,93.57,0.87,0.81,0.74,0.17,75,12,150,1065,710,170,0.45,,1.7,2,23,60,Ambient,150,150,150,63,66
,,A5N2.5,250,38.45,34.28,20.68,7.58,0.84,0.75,200,1.23,58.7,29.4,0.87,5.3,0.43,50,0.35,93.57,0.87,0.81,0.74,0.17,64.3,12,160.7,1065,710,170,0.45,,1.7,2.5,23,60,Ambient,150,150,150,70,70.4
,,A6N2.5,300,38.45,34.28,20.68,7.58,0.84,0.75,240,1.23,58.7,29.4,0.87,5.3,0.43,60,0.35,93.57,0.87,0.81,0.74,0.17,77.1,12,192.9,978,652,170,0.45,,2,2.5,23,60,Ambient,150,150,150,72,68.9
,,B4N2.5,200,38.45,34.28,20.68,7.58,0.84,0.75,140,1.23,58.7,29.4,0.87,5.3,0.43,60,0.35,93.57,0.87,0.81,0.74,0.17,51.4,12,128.6,1152,768,170,0.45,,1.4,2.5,23,60,Ambient,150,150,150,60,66.7
,,B5N2.5,250,38.45,34.28,20.68,7.58,0.84,0.75,175,1.23,58.7,29.4,0.87,5.3,0.43,75,0.35,93.57,0.87,0.81,0.74,0.17,64.3,12,160.7,1065,710,170,0.45,,1.7,2.5,23,60,Ambient,150,150,150,66,69
,,C4N2.5,200,38.45,34.28,20.68,7.58,0.84,0.75,120,1.23,58.7,29.4,0.87,5.3,0.43,80,0.35,93.57,0.87,0.81,0.74,0.17,51.4,12,128.6,1152,768,170,0.45,,1.4,2.5,23,60,Ambient,150,150,150,54,58.7
,,D4N2.5,200,38.45,34.28,20.68,7.58,0.84,0.75,180,1.23,58.7,29.4,0.87,5.3,0.43,20,0.35,93.57,0.87,0.81,0.74,0.17,51.4,12,128.6,1152,768,170,0.45,,1.4,2.5,23,60,Ambient,150,150,150,50,54.9
https://doi.org/10.2478/sjce-2022-0021,Workability_and_Strength_Characteristics_of_Alkali-Activated_Fly_ASHGGBS_Concrete_Activated_with_Neutral_Grade_Na_2_SiO_3_for_Various_Binder_Contents_and_the_Ratio_of_the_LiquidBinder,FA100GGBS0AB0.6,0,32.7,34.07,20.1,7.88,0.81,0.91,300,4.01,60.1,26.54,1.26,4.24,0.36,0,0,0,0,0,0,0,56,,180,1111,909,,0.6,,0,2.92,27,70,Ambient,100,100,100,5.97,13.4
,,FA100GGBS0AB0.65,0,32.7,34.07,20.1,7.88,0.81,0.91,400,4.01,60.1,26.54,1.26,4.24,0.36,0,0,0,0,0,0,0,74,,195,1102.7,902.25,,0.65,,0,2.92,27,70,Ambient,100,100,100,5.45,12.9
,,FA100GGBS0AB0.7,0,32.7,34.07,20.1,7.88,0.81,0.91,500,4.01,60.1,26.54,1.26,4.24,0.36,0,0,0,0,0,0,0,93,,210,1094.5,895.5,,0.7,,0,2.92,27,70,Ambient,100,100,100,5.75,13.2
,,FA50GGBS50AB0.6,150,32.7,34.07,20.1,7.88,0.81,0.91,150,4.01,60.1,26.54,1.26,4.24,0.36,0,0,0,0,0,0,0,62,,240,1023,837,,0.6,,0,2.92,27,70,Ambient,100,100,100,30.9,42.8
,,FA50GGBS50AB0.65,200,32.7,34.07,20.1,7.88,0.81,0.91,200,4.01,60.1,26.54,1.26,4.24,0.36,0,0,0,0,0,0,0,124,,260,1012,828,,0.65,,0,2.92,27,70,Ambient,100,100,100,30.1,42.1
,,FA50GGBS50AB0.7,250,32.7,34.07,20.1,7.88,0.81,0.91,250,4.01,60.1,26.54,1.26,4.24,0.36,0,0,0,0,0,0,0,93,,280,1001,819,,0.7,,0,2.92,27,70,Ambient,100,100,100,27.9,40.2
,,FA0GGBS51000AB0.6,300,32.7,34.07,20.1,7.88,0.81,0.91,0,4.01,60.1,26.54,1.26,4.24,0.36,0,0,0,0,0,0,0,93,,300,935,765,,0.6,,0,2.92,27,70,Ambient,100,100,100,70.6,76.5
,,FA0GGBS51000AB0.65,400,32.7,34.07,20.1,7.88,0.81,0.91,0,4.01,60.1,26.54,1.26,4.24,0.36,0,0,0,0,0,0,0,74,,325,921.2,753.75,,0.65,,0,2.92,27,70,Ambient,100,100,100,67.9,75.3
,,FA0GGBS51000AB0.7,500,32.7,34.07,20.1,7.88,0.81,0.91,0,4.01,60.1,26.54,1.26,4.24,0.36,0,0,0,0,0,0,0,74,,350,907.5,742.5,,0.7,,0,2.92,27,70,Ambient,100,100,100,69.7,76.2
https://doi.org/10.1016/j.conbuildmat.2024.137538,"Effects of multiple precursors on strength, durability, and microstructural properties of ambiently cured geopolymer concrete",GP30M1,0,55.25,21.58,14.88,2.63,1.78,0.46,360,2.09,55,26,0.8,10.17,0.3,0,0.23,96.2,0.09,0.37,0.63,0.16,172.8,3.5,43.2,973.9,760,,0.6,,0,2,25,,Ambient,100,100,100,6.84,9.42
,,GP30M2,36,55.25,21.58,14.88,2.63,1.78,0.46,324,2.09,55,26,0.8,10.17,0.3,0,0.23,96.2,0.09,0.37,0.63,0.16,172.8,3.5,43.2,979.7,764.7,,0.6,,0,2,25,,Ambient,100,100,100,10.5,14
,,GP30M3,72,55.25,21.58,14.88,2.63,1.78,0.46,288,2.09,55,26,0.8,10.17,0.3,0,0.23,96.2,0.09,0.37,0.63,0.16,172.8,3.5,43.2,985.5,769.4,,0.6,,0,2,25,,Ambient,100,100,100,15.5,20
,,GP30M4,108,55.25,21.58,14.88,2.63,1.78,0.46,252,2.09,55,26,0.8,10.17,0.3,0,0.23,96.2,0.09,0.37,0.63,0.16,172.8,3.5,43.2,991.3,774.1,,0.6,,0,2,25,,Ambient,100,100,100,22,30
,,GP50M1,0,55.25,21.58,14.88,2.63,1.78,0.46,460,2.09,55,26,0.8,10.17,0.3,0,0.23,96.2,0.09,0.37,0.63,0.16,129.72,5,86.48,925.5,722.4,,0.47,,0,2,25,,Ambient,100,100,100,9,11.46
,,GP50M2,46,55.25,21.58,14.88,2.63,1.78,0.46,414,2.09,55,26,0.8,10.17,0.3,0,0.23,96.2,0.09,0.37,0.63,0.16,129.72,5,86.48,932.7,728.1,,0.47,,0,2,25,,Ambient,100,100,100,17,26
,,GP50M3,92,55.25,21.58,14.88,2.63,1.78,0.46,368,2.09,55,26,0.8,10.17,0.3,0,0.23,96.2,0.09,0.37,0.63,0.16,129.72,5,86.48,939.9,733.8,,0.47,,0,2,25,,Ambient,100,100,100,25,38
,,GP50M4,138,55.25,21.58,14.88,2.63,1.78,0.46,322,2.09,55,26,0.8,10.17,0.3,0,0.23,96.2,0.09,0.37,0.63,0.16,129.72,5,86.48,947.1,739.5,,0.47,,0,2,25,,Ambient,100,100,100,35,52
,,GP70M1,0,55.25,21.58,14.88,2.63,1.78,0.46,437,2.09,55,26,0.8,10.17,0.3,23,0.23,96.2,0.09,0.37,0.63,0.16,135.24,5,90.16,925.5,722.4,,0.49,,0,2,25,,Ambient,100,100,100,12,16.32
,,GP70M2,46,55.25,21.58,14.88,2.63,1.78,0.46,391,2.09,55,26,0.8,10.17,0.3,23,0.23,96.2,0.09,0.37,0.63,0.16,135.24,5,90.16,932.7,728.1,,0.49,,0,2,25,,Ambient,100,100,100,28,40
,,GP70M3,92,55.25,21.58,14.88,2.63,1.78,0.46,345,2.09,55,26,0.8,10.17,0.3,23,0.23,96.2,0.09,0.37,0.63,0.16,135.24,5,90.16,939.9,733.8,,0.49,,0,2,25,,Ambient,100,100,100,40,60
,,GP70M4,138,55.25,21.58,14.88,2.63,1.78,0.46,299,2.09,55,26,0.8,10.17,0.3,23,0.23,96.2,0.09,0.37,0.63,0.16,135.24,5,90.16,947.1,739.5,,0.49,,0,2,25,,Ambient,100,100,100,52,78
https://doi.org/10.1061/JMCEE7.MTENG-16389,Experimental Study on Characteristics of Fly Ash–GGBS-Based Geopolymer Concrete with Demolition Waste as Fine Aggregate,SH1.5M12,122.37,37.63,34.81,17.92,7.8,0.66,0.2,,1.38,61.42,24.84,3.62,6.69,0.41,0,0,0,0,0,0,0,20.79,12,86.4,1264,571,48.95,0.35,0.12,1,2.2,25,55,Ambient,150,150,150,31.45,41.04
,,SH2.0M12,122.37,37.63,34.81,17.92,7.8,0.66,0.2,,1.38,61.42,24.84,3.62,6.69,0.41,0,0,0,0,0,0,0,17.32,12,96,1264,571,48.95,0.35,0.12,1,2.2,25,55,Ambient,150,150,150,35.38,44.3
,,SH2.5M12,122.37,37.63,34.81,17.92,7.8,0.66,0.2,,1.38,61.42,24.84,3.62,6.69,0.41,0,0,0,0,0,0,0,14.85,12,102.86,1264,571,48.95,0.35,0.12,1,2.2,25,55,Ambient,150,150,150,36.45,47.85
,,SH1.5M14,122.37,37.63,34.81,17.92,7.8,0.66,0.2,,1.38,61.42,24.84,3.62,6.69,0.41,0,0,0,0,0,0,0,23.29,14,86.4,1264,571,48.95,0.35,0.12,1,2.2,25,55,Ambient,150,150,150,28.85,39.7
,,SH2.0M14,122.37,37.63,34.81,17.92,7.8,0.66,0.2,,1.38,61.42,24.84,3.62,6.69,0.41,0,0,0,0,0,0,0,19.41,14,96,1264,571,48.95,0.35,0.12,1,2.2,25,55,Ambient,150,150,150,31,42.81
,,SH2.5M14,122.37,37.63,34.81,17.92,7.8,0.66,0.2,,1.38,61.42,24.84,3.62,6.69,0.41,0,0,0,0,0,0,0,16.63,14,102.86,1264,571,48.95,0.35,0.12,1,2.2,25,55,Ambient,150,150,150,34.46,46.07
https://doi.org/10.1016/j.conbuildmat.2018.04.008,Workability and mechanical properties of alkali-activated fly ash-slag concrete cured at ambient temperature,A10,40,37.6,36.77,13.56,7.45,0.41,1.82,360,3.65,53.24,26.42,9.55,1.65,0.56,0,0,0,0,0,0,0,53,10,107,1197,644,,0.4,,1,2,20,60,Ambient,100,100,100,12,21.9
,,A15,60,37.6,36.77,13.56,7.45,0.41,1.82,340,3.65,53.24,26.42,9.55,1.65,0.56,0,0,0,0,0,0,0,53,10,107,1200,646,,0.4,,1,2,20,60,Ambient,100,100,100,17,31
,,A20,80,37.6,36.77,13.56,7.45,0.41,1.82,320,3.65,53.24,26.42,9.55,1.65,0.56,0,0,0,0,0,0,0,53,10,107,1203,648,,0.4,,1,2,20,60,Ambient,100,100,100,28,43
,,A25,100,37.6,36.77,13.56,7.45,0.41,1.82,300,3.65,53.24,26.42,9.55,1.65,0.56,0,0,0,0,0,0,0,53,10,107,1207,650,,0.4,,1,2,20,60,Ambient,100,100,100,32,50
,,A30,120,37.6,36.77,13.56,7.45,0.41,1.82,280,3.65,53.24,26.42,9.55,1.65,0.56,0,0,0,0,0,0,0,53,10,107,1200,652,,0.4,,1,2,20,60,Ambient,100,100,100,36,56.4
,,B15,60,37.6,36.77,13.56,7.45,0.41,1.82,340,3.65,53.24,26.42,9.55,1.65,0.56,0,0,0,0,0,0,0,53,12,107,1207,646,,0.4,,1,2,20,60,Ambient,100,100,100,20,38
,,B20,80,37.6,36.77,13.56,7.45,0.41,1.82,320,3.65,53.24,26.42,9.55,1.65,0.56,0,0,0,0,0,0,0,53,12,107,1222,648,,0.4,,1,2,20,60,Ambient,100,100,100,30,40
,,B25,100,37.6,36.77,13.56,7.45,0.41,1.82,300,3.65,53.24,26.42,9.55,1.65,0.56,0,0,0,0,0,0,0,53,12,107,1207,658,,0.4,,1,2,20,60,Ambient,100,100,100,40,58
,,C15,60,37.6,36.77,13.56,7.45,0.41,1.82,340,3.65,53.24,26.42,9.55,1.65,0.56,0,0,0,0,0,0,0,47,10,93,1209,651,,0.35,,1,2,20,60,Ambient,100,100,100,18,33
,,C20,80,37.6,36.77,13.56,7.45,0.41,1.82,320,3.65,53.24,26.42,9.55,1.65,0.56,0,0,0,0,0,0,0,47,10,93,1227,661,,0.35,,1,2,20,60,Ambient,100,100,100,28,42
,,C25,100,37.6,36.77,13.56,7.45,0.41,1.82,300,3.65,53.24,26.42,9.55,1.65,0.56,0,0,0,0,0,0,0,47,10,93,1246,671,,0.35,,1,2,20,60,Ambient,100,100,100,35,49
,,D15,60,37.6,36.77,13.56,7.45,0.41,1.82,340,3.65,53.24,26.42,9.55,1.65,0.56,0,0,0,0,0,0,0,64,10,96,1184,637,,0.4,,1,2,20,60,Ambient,100,100,100,19,34
,,D25,100,37.6,36.77,13.56,7.45,0.41,1.82,300,3.65,53.24,26.42,9.55,1.65,0.56,0,0,0,0,0,0,0,46,10,114,1223,659,,0.4,,1,2,20,60,Ambient,100,100,100,36,46
https://doi.org/10.1016/j.cemconcomp.2018.07.009,A mixture proportioning method for the development of performance-based alkali-activated slag-based concret,TM1,311,38.81,33.81,14.78,7.09,0.36,2.49,0,1.24,54.22,31.18,0.47,2.36,0.35,0,0,0,0,0,0,0,6.81,,10.4,1163,744,155.5,0.6,0.5,0,0.5,20,55,Ambient,100,100,100,,2.64
,,TM2,281,38.81,33.81,14.78,7.09,0.36,2.49,50,1.24,54.22,31.18,0.47,2.36,0.35,0,0,0,0,0,0,0,8.9,,33.11,1132,723,144.47,0.6,0.5,0,0.5,20,55,Ambient,100,100,100,,7.52
,,TM3,244,38.81,33.81,14.78,7.09,0.36,2.49,105,1.24,54.22,31.18,0.47,2.36,0.35,0,0,0,0,0,0,0,9.83,,70.07,1099,703,131.16,0.6,0.5,0,0.5,20,55,Ambient,100,100,100,,61.35
,,TM4,202,38.81,33.81,14.78,7.09,0.36,2.49,165,1.24,54.22,31.18,0.47,2.36,0.35,0,0,0,0,0,0,0,9.35,,122.96,1067,682,107.61,0.6,0.5,0,0.5,20,55,Ambient,100,100,100,,68.54
,,TM5,400,38.81,33.81,14.78,7.09,0.36,2.49,0,1.24,54.22,31.18,0.47,2.36,0.35,0,0,0,0,0,0,0,8.45,,60.19,1067,682,142.68,0.6,0.45,0,1,20,55,Ambient,100,100,100,,47.26
,,TM6,317,38.81,33.81,14.78,7.09,0.36,2.49,56,1.24,54.22,31.18,0.47,2.36,0.35,0,0,0,0,0,0,0,3.79,,49.88,1099,703,136.88,0.6,0.45,0,1,20,55,Ambient,100,100,100,,10.45
,,TM7,242,38.81,33.81,14.78,7.09,0.36,2.49,104,1.24,54.22,31.18,0.47,2.36,0.35,0,0,0,0,0,0,0,18.96,,28.95,1132,723,137.87,0.6,0.45,0,1,20,55,Ambient,100,100,100,,76.35
,,TM8,176,38.81,33.81,14.78,7.09,0.36,2.49,144,1.24,54.22,31.18,0.47,2.36,0.35,0,0,0,0,0,0,0,11.52,,42.83,1163,744,117.52,0.6,0.45,0,1,20,55,Ambient,100,100,100,,70.56
,,TM9,375,38.81,33.81,14.78,7.09,0.36,2.49,0,1.24,54.22,31.18,0.47,2.36,0.35,0,0,0,0,0,0,0,7.62,,100.32,1132,723,87.8,0.6,0.4,0,1.5,20,55,Ambient,100,100,100,,86.24
,,TM10,294,38.81,33.81,14.78,7.09,0.36,2.49,52,1.24,54.22,31.18,0.47,2.36,0.35,0,0,0,0,0,0,0,12.19,,86.9,1163,744,84.71,0.6,0.4,0,1.5,20,55,Ambient,100,100,100,,89.52
,,TM11,292,38.81,33.81,14.78,7.09,0.36,2.49,125,1.24,54.22,31.18,0.47,2.36,0.35,0,0,0,0,0,0,0,7.49,,27.86,1067,682,149.32,0.6,0.4,0,1.5,20,55,Ambient,100,100,100,,16.58
,,TM12,213,38.81,33.81,14.78,7.09,0.36,2.49,175,1.24,54.22,31.18,0.47,2.36,0.35,0,0,0,0,0,0,0,12.75,,19.47,1099,703,143.17,0.6,0.4,0,1.5,20,55,Ambient,100,100,100,,53.68
,,TM13,427,38.81,33.81,14.78,7.09,0.36,2.49,0,1.24,54.22,31.18,0.47,2.36,0.35,0,0,0,0,0,0,0,19.19,,71.34,1099,703,105.1,0.6,0.35,0,2,20,55,Ambient,100,100,100,,96.58
,,TM14,381,38.81,33.81,14.78,7.09,0.36,2.49,67,1.24,54.22,31.18,0.47,2.36,0.35,0,0,0,0,0,0,0,19.64,,29.99,1067,682,138.36,0.6,0.35,0,2,20,55,Ambient,100,100,100,,92.24
,,TM15,256,38.81,33.81,14.78,7.09,0.36,2.49,110,1.24,54.22,31.18,0.47,2.36,0.35,0,0,0,0,0,0,0,5.57,,78.31,1163,744,82.42,0.6,0.35,0,2,20,55,Ambient,100,100,100,,62.54
,,TM16,213,38.81,33.81,14.78,7.09,0.36,2.49,174,1.24,54.22,31.18,0.47,2.36,0.35,0,0,0,0,0,0,0,5.45,,38.36,1132,723,111.47,0.6,0.35,0,2,20,55,Ambient,100,100,100,,35.64
,,C1,208,38.81,33.81,14.78,7.09,0.36,2.49,139,1.24,54.22,31.18,0.47,2.36,0.35,0,0,0,0,0,0,0,4.77,,70.72,1099,702.78,129.72,0.6,0.5,0,0.5,20,55,Ambient,100,100,100,,3.36
,,C2,208,38.81,33.81,14.78,7.09,0.36,2.49,139,1.24,54.22,31.18,0.47,2.36,0.35,0,0,0,0,0,0,0,3.18,,47.15,1067,703,144.34,0.6,0.5,0,0.5,20,55,Ambient,100,100,100,,1.25
,,C3,208,38.81,33.81,14.78,7.09,0.36,2.49,139,1.24,54.22,31.18,0.47,2.36,0.35,0,0,0,0,0,0,0,4.77,,70.72,1067,702.78,129.72,0.6,0.5,0,0.5,20,55,Ambient,100,100,100,,7.82
,,C4,275,38.81,33.81,14.78,7.09,0.36,2.49,118,1.24,54.22,31.18,0.47,2.36,0.35,0,0,0,0,0,0,0,7.19,,106.61,1099,682.11,110.5,0.6,0.5,0,0.5,20,55,Ambient,100,100,100,,51.35
,,C5,275,38.81,33.81,14.78,7.09,0.36,2.49,118,1.24,54.22,31.18,0.47,2.36,0.35,0,0,0,0,0,0,0,4.49,,66.63,1132,682,135.29,0.6,0.45,0,1,20,55,Ambient,100,100,100,,48.65
,,C6,275,38.81,33.81,14.78,7.09,0.36,2.49,118,1.24,54.22,31.18,0.47,2.36,0.35,0,0,0,0,0,0,0,7.19,,106.61,1163,682.11,110.5,0.6,0.45,0,1,20,55,Ambient,100,100,100,,72.68
,,C7,355,38.81,33.81,14.78,7.09,0.36,2.49,89,1.24,54.22,31.18,0.47,2.36,0.35,0,0,0,0,0,0,0,8.13,,120.6,1132,661.44,102.81,0.6,0.45,0,1,20,55,Ambient,100,100,100,,89.98
,,C8,355,38.81,33.81,14.78,7.09,0.36,2.49,89,1.24,54.22,31.18,0.47,2.36,0.35,0,0,0,0,0,0,0,3.1,,90.45,1163,661,121.5,0.6,0.45,0,1,20,55,Ambient,100,100,100,,83.26
,,C9,355,38.81,33.81,14.78,7.09,0.36,2.49,89,1.24,54.22,31.18,0.47,2.36,0.35,0,0,0,0,0,0,0,10.16,,150.75,1067,661.44,84.12,0.6,0.4,0,1.5,20,55,Ambient,100,100,100,,27.25
,,C10,355,38.81,33.81,14.78,7.09,0.36,2.49,89,1.24,54.22,31.18,0.47,2.36,0.35,0,0,0,0,0,0,0,8.13,,120.6,1099,661.44,102.81,0.6,0.4,0,1.5,20,55,Ambient,100,100,100,,95.21
,,C11,275,38.81,33.81,14.78,7.09,0.36,2.49,118,1.24,54.22,31.18,0.47,2.36,0.35,0,0,0,0,0,0,0,7.19,,106.61,1099,661.44,130.12,0.6,0.4,0,1.5,20,55,Ambient,100,100,100,,73.48
,,C12,275,38.81,33.81,14.78,7.09,0.36,2.49,118,1.24,54.22,31.18,0.47,2.36,0.35,0,0,0,0,0,0,0,7.19,,106.61,1067,682.11,90.88,0.6,0.4,0,1.5,20,55,Ambient,100,100,100,,83.31
,,C13,275,38.81,33.81,14.78,7.09,0.36,2.49,118,1.24,54.22,31.18,0.47,2.36,0.35,0,0,0,0,0,0,0,10.45,,79.95,1163,682.11,127.03,0.6,0.35,0,2,20,55,Ambient,100,100,100,,85.62
,,C14,275,38.81,33.81,14.78,7.09,0.36,2.49,118,1.24,54.22,31.18,0.47,2.36,0.35,0,0,0,0,0,0,0,13.72,,53.3,1132,682.11,143.55,0.6,0.35,0,2,20,55,Ambient,100,100,100,,67.51
,,TM1,311,38.81,33.81,14.78,7.09,0.36,2.49,0,1.24,54.22,31.18,0.47,2.36,0.35,0,0,0,0,0,0,0,6.81,,10.4,1163,744,155.5,0.6,0.5,0,0.5,20,80,Heat,100,100,100,,3.24
,,TM2,281,38.81,33.81,14.78,7.09,0.36,2.49,50,1.24,54.22,31.18,0.47,2.36,0.35,0,0,0,0,0,0,0,8.9,,33.11,1132,723,144.47,0.6,0.5,0,0.5,20,80,Heat,100,100,100,,5.36
,,TM3,244,38.81,33.81,14.78,7.09,0.36,2.49,105,1.24,54.22,31.18,0.47,2.36,0.35,0,0,0,0,0,0,0,9.83,,70.07,1099,703,131.16,0.6,0.5,0,0.5,20,80,Heat,100,100,100,,75.24
,,TM4,202,38.81,33.81,14.78,7.09,0.36,2.49,165,1.24,54.22,31.18,0.47,2.36,0.35,0,0,0,0,0,0,0,9.35,,122.96,1067,682,107.61,0.6,0.5,0,0.5,20,80,Heat,100,100,100,,80.51
,,TM5,400,38.81,33.81,14.78,7.09,0.36,2.49,0,1.24,54.22,31.18,0.47,2.36,0.35,0,0,0,0,0,0,0,8.45,,60.19,1067,682,142.68,0.6,0.45,0,1,20,80,Heat,100,100,100,,62.35
,,TM6,317,38.81,33.81,14.78,7.09,0.36,2.49,56,1.24,54.22,31.18,0.47,2.36,0.35,0,0,0,0,0,0,0,3.79,,49.88,1099,703,136.88,0.6,0.45,0,1,20,80,Heat,100,100,100,,5.24
,,TM7,242,38.81,33.81,14.78,7.09,0.36,2.49,104,1.24,54.22,31.18,0.47,2.36,0.35,0,0,0,0,0,0,0,18.96,,28.95,1132,723,137.87,0.6,0.45,0,1,20,80,Heat,100,100,100,,110.21
,,TM8,176,38.81,33.81,14.78,7.09,0.36,2.49,144,1.24,54.22,31.18,0.47,2.36,0.35,0,0,0,0,0,0,0,11.52,,42.83,1163,744,117.52,0.6,0.45,0,1,20,80,Heat,100,100,100,,86.21
,,TM9,375,38.81,33.81,14.78,7.09,0.36,2.49,0,1.24,54.22,31.18,0.47,2.36,0.35,0,0,0,0,0,0,0,7.62,,100.32,1132,723,87.8,0.6,0.4,0,1.5,20,80,Heat,100,100,100,,110.25
,,TM10,294,38.81,33.81,14.78,7.09,0.36,2.49,52,1.24,54.22,31.18,0.47,2.36,0.35,0,0,0,0,0,0,0,12.19,,86.9,1163,744,84.71,0.6,0.4,0,1.5,20,80,Heat,100,100,100,,108.24
,,TM11,292,38.81,33.81,14.78,7.09,0.36,2.49,125,1.24,54.22,31.18,0.47,2.36,0.35,0,0,0,0,0,0,0,7.49,,27.86,1067,682,149.32,0.6,0.4,0,1.5,20,80,Heat,100,100,100,,20.34
,,TM12,213,38.81,33.81,14.78,7.09,0.36,2.49,175,1.24,54.22,31.18,0.47,2.36,0.35,0,0,0,0,0,0,0,12.75,,19.47,1099,703,143.17,0.6,0.4,0,1.5,20,80,Heat,100,100,100,,68.35
,,TM13,427,38.81,33.81,14.78,7.09,0.36,2.49,0,1.24,54.22,31.18,0.47,2.36,0.35,0,0,0,0,0,0,0,19.19,,71.34,1099,703,105.1,0.6,0.35,0,2,20,80,Heat,100,100,100,,120.35
,,TM14,381,38.81,33.81,14.78,7.09,0.36,2.49,67,1.24,54.22,31.18,0.47,2.36,0.35,0,0,0,0,0,0,0,19.64,,29.99,1067,682,138.36,0.6,0.35,0,2,20,80,Heat,100,100,100,,110.35
,,TM15,256,38.81,33.81,14.78,7.09,0.36,2.49,110,1.24,54.22,31.18,0.47,2.36,0.35,0,0,0,0,0,0,0,5.57,,78.31,1163,744,82.42,0.6,0.35,0,2,20,80,Heat,100,100,100,,79.25
,,TM16,213,38.81,33.81,14.78,7.09,0.36,2.49,174,1.24,54.22,31.18,0.47,2.36,0.35,0,0,0,0,0,0,0,5.45,,38.36,1132,723,111.47,0.6,0.35,0,2,20,80,Heat,100,100,100,,45.24
,,C1,208,38.81,33.81,14.78,7.09,0.36,2.49,139,1.24,54.22,31.18,0.47,2.36,0.35,0,0,0,0,0,0,0,4.77,,70.72,1099,702.78,129.72,0.6,0.5,0,0.5,20,80,Heat,100,100,100,,6.35
,,C2,208,38.81,33.81,14.78,7.09,0.36,2.49,139,1.24,54.22,31.18,0.47,2.36,0.35,0,0,0,0,0,0,0,3.18,,47.15,1067,703,144.34,0.6,0.5,0,0.5,20,80,Heat,100,100,100,,5.24
,,C3,208,38.81,33.81,14.78,7.09,0.36,2.49,139,1.24,54.22,31.18,0.47,2.36,0.35,0,0,0,0,0,0,0,4.77,,70.72,1067,702.78,129.72,0.6,0.5,0,0.5,20,80,Heat,100,100,100,,5
,,C4,275,38.81,33.81,14.78,7.09,0.36,2.49,118,1.24,54.22,31.18,0.47,2.36,0.35,0,0,0,0,0,0,0,7.19,,106.61,1099,682.11,110.5,0.6,0.5,0,0.5,20,80,Heat,100,100,100,,66.81
,,C5,275,38.81,33.81,14.78,7.09,0.36,2.49,118,1.24,54.22,31.18,0.47,2.36,0.35,0,0,0,0,0,0,0,4.49,,66.63,1132,682,135.29,0.6,0.45,0,1,20,80,Heat,100,100,100,,70.44
,,C6,275,38.81,33.81,14.78,7.09,0.36,2.49,118,1.24,54.22,31.18,0.47,2.36,0.35,0,0,0,0,0,0,0,7.19,,106.61,1163,682.11,110.5,0.6,0.45,0,1,20,80,Heat,100,100,100,,84.24
,,C7,355,38.81,33.81,14.78,7.09,0.36,2.49,89,1.24,54.22,31.18,0.47,2.36,0.35,0,0,0,0,0,0,0,8.13,,120.6,1132,661.44,102.81,0.6,0.45,0,1,20,80,Heat,100,100,100,,106.52
,,C8,355,38.81,33.81,14.78,7.09,0.36,2.49,89,1.24,54.22,31.18,0.47,2.36,0.35,0,0,0,0,0,0,0,3.1,,90.45,1163,661,121.5,0.6,0.45,0,1,20,80,Heat,100,100,100,,103.24
,,C9,355,38.81,33.81,14.78,7.09,0.36,2.49,89,1.24,54.22,31.18,0.47,2.36,0.35,0,0,0,0,0,0,0,10.16,,150.75,1067,661.44,84.12,0.6,0.4,0,1.5,20,80,Heat,100,100,100,,107.1
,,C10,355,38.81,33.81,14.78,7.09,0.36,2.49,89,1.24,54.22,31.18,0.47,2.36,0.35,0,0,0,0,0,0,0,8.13,,120.6,1099,661.44,102.81,0.6,0.4,0,1.5,20,80,Heat,100,100,100,,112.4
,,C11,275,38.81,33.81,14.78,7.09,0.36,2.49,118,1.24,54.22,31.18,0.47,2.36,0.35,0,0,0,0,0,0,0,7.19,,106.61,1099,661.44,130.12,0.6,0.4,0,1.5,20,80,Heat,100,100,100,,98.62
,,C12,275,38.81,33.81,14.78,7.09,0.36,2.49,118,1.24,54.22,31.18,0.47,2.36,0.35,0,0,0,0,0,0,0,7.19,,106.61,1067,682.11,90.88,0.6,0.4,0,1.5,20,80,Heat,100,100,100,,107.25
,,C13,275,38.81,33.81,14.78,7.09,0.36,2.49,118,1.24,54.22,31.18,0.47,2.36,0.35,0,0,0,0,0,0,0,10.45,,79.95,1163,682.11,127.03,0.6,0.35,0,2,20,80,Heat,100,100,100,,103.5
,,C14,275,38.81,33.81,14.78,7.09,0.36,2.49,118,1.24,54.22,31.18,0.47,2.36,0.35,0,0,0,0,0,0,0,13.72,,53.3,1132,682.11,143.55,0.6,0.35,0,2,20,80,Heat,100,100,100,,78.2
https://doi.org/10.1016/j.conbuildmat.2013.05.107,Setting and mechanical properties of alkali-activated fly ash/slag concrete manufactured at room temperature,S20-6M0.5,88,56.1,21,17,,0.62,0.77,293,2.6,46,33,,10.5,,0,0,0,0,0,0,0,143.3,6,71.7,1005,760,160,0.55,0.42,0,2.9,20,80,Heat,100,100,100,,62.54
,,S20-6M1.0,88,56.1,21,17,,0.62,0.77,293,2.6,46,33,,,,0,0,0,0,0,0,0,107.5,6,107.5,1005,760,152.4,0.55,0.4,0,2.9,20,60,Ambient,,,,10.4,37.4
,,S20-4M0.5,88,56.1,21,17,,0.62,0.77,293,2.6,46,33,,,,0,0,0,0,0,0,0,143.3,4,71.7,1005,760,167.6,0.55,0.44,0,2.9,20,60,Ambient,,,,12.8,26.6
,,S20-4M1.0,88,56.1,21,17,,0.62,0.77,293,2.6,46,33,,,,0,0,0,0,0,0,0,107.5,4,107.5,1005,760,160,0.55,0.42,0,2.9,20,60,Ambient,,,,12.9,29.9
,,S10-4M0.5,88,56.1,21,17,,0.62,0.77,344,2.6,46,33,,,,0,0,0,0,0,0,0,143.3,4,107.5,1005,760,166.3,0.55,0.44,0,2.9,20,60,Ambient,,,,18.6,30.7
,,S15-4M0.5,88,56.1,21,17,,0.62,0.77,316,2.6,46,33,,,,0,0,0,0,0,0,0,143.3,4,177,1005,760,166.8,0.55,0.44,0,2.9,20,60,Ambient,,,,7.6,15.5
https://doi.org/10.1016/j.conbuildmat.2025.140702,Synergistic enhancement of compressive strength and impact resistance in alkali-activated fiber-reinforced concrete through silica fume and hybrid fiber integration,G,250,37.56,33.68,21.7,7.82,0.72,0.3,250,1.4,60.32,27.68,0.62,4.8,0.37,0,0.45,92.68,0.68,0.71,0.92,0.11,72,10,177,1085,690,249,0.5,0.5,1.58,3,27,70,Ambient,150,150,150,,73
,,GS5,225,37.56,33.68,21.7,7.82,0.72,0.3,250,1.4,60.32,27.68,0.62,4.8,0.37,25,0.45,92.68,0.68,0.71,0.92,0.11,72,10,177,1085,690,249,0.5,0.5,1.58,3,27,70,Ambient,150,150,150,,77
,,GS10,200,37.56,33.68,21.7,7.82,0.72,0.3,250,1.4,60.32,27.68,0.62,4.8,0.37,50,0.45,92.68,0.68,0.71,0.92,0.11,72,10,177,1085,690,249,0.5,0.5,1.58,3,27,70,Ambient,150,150,150,,82
,,GS15,175,37.56,33.68,21.7,7.82,0.72,0.3,250,1.4,60.32,27.68,0.62,4.8,0.37,75,0.45,92.68,0.68,0.71,0.92,0.11,72,10,161,1085,690,249,0.5,0.5,1.58,3,27,70,Ambient,150,150,150,,79
,,GP0.3,250,37.56,33.68,21.7,7.82,0.72,0.3,250,1.4,60.32,27.68,0.62,4.8,0.37,0,0.45,92.68,0.68,0.71,0.92,0.11,65,10,161,1066,711,226,0.452,0.45,1.5,3,27,70,Ambient,150,150,150,,67
,,GP0.45,250,37.56,33.68,21.7,7.82,0.72,0.3,250,1.4,60.32,27.68,0.62,4.8,0.37,0,0.45,92.68,0.68,0.71,0.92,0.11,65,10,161,1066,711,226,0.452,0.45,1.5,3,27,70,Ambient,150,150,150,,70
,,GP0.6,250,37.56,33.68,21.7,7.82,0.72,0.3,250,1.4,60.32,27.68,0.62,4.8,0.37,0,0.45,92.68,0.68,0.71,0.92,0.11,65,10,161,1066,711,226,0.452,0.45,1.5,3,27,70,Ambient,150,150,150,,72
,,GS5P0.3,225,37.56,33.68,21.7,7.82,0.72,0.3,250,1.4,60.32,27.68,0.62,4.8,0.37,25,0.45,92.68,0.68,0.71,0.92,0.11,65,10,161,1066,711,226,0.452,0.45,1.5,3,27,70,Ambient,150,150,150,,75
,,GS5P0.45,225,37.56,33.68,21.7,7.82,0.72,0.3,250,1.4,60.32,27.68,0.62,4.8,0.37,25,0.45,92.68,0.68,0.71,0.92,0.11,65,10,161,1066,711,226,0.452,0.45,1.5,3,27,70,Ambient,150,150,150,,78
,,GS5P0.6,225,37.56,33.68,21.7,7.82,0.72,0.3,250,1.4,60.32,27.68,0.62,4.8,0.37,25,0.45,92.68,0.68,0.71,0.92,0.11,65,10,161,1066,711,226,0.452,0.45,1.5,3,27,70,Ambient,150,150,150,,80
,,GS10P0.3,200,37.56,33.68,21.7,7.82,0.72,0.3,250,1.4,60.32,27.68,0.62,4.8,0.37,50,0.45,92.68,0.68,0.71,0.92,0.11,65,10,161,1066,711,226,0.452,0.45,1.5,3,27,70,Ambient,150,150,150,,82
,,GS10P0.45,200,37.56,33.68,21.7,7.82,0.72,0.3,250,1.4,60.32,27.68,0.62,4.8,0.37,50,0.45,92.68,0.68,0.71,0.92,0.11,65,10,161,1066,711,226,0.452,0.45,1.5,3,27,70,Ambient,150,150,150,,85
,,GS10P0.6,200,37.56,33.68,21.7,7.82,0.72,0.3,250,1.4,60.32,27.68,0.62,4.8,0.37,50,0.45,92.68,0.68,0.71,0.92,0.11,65,10,161,1066,711,226,0.452,0.45,1.5,3,27,70,Ambient,150,150,150,,86
,,GS15P0.3,175,37.56,33.68,21.7,7.82,0.72,0.3,250,1.4,60.32,27.68,0.62,4.8,0.37,75,0.45,92.68,0.68,0.71,0.92,0.11,65,10,161,1066,711,226,0.452,0.45,1.5,3,27,70,Ambient,150,150,150,,80
,,GS15P0.45,175,37.56,33.68,21.7,7.82,0.72,0.3,250,1.4,60.32,27.68,0.62,4.8,0.37,75,0.45,92.68,0.68,0.71,0.92,0.11,65,10,161,1066,711,226,0.452,0.45,1.5,3,27,70,Ambient,150,150,150,,83
,,GS15P0.6,175,37.56,33.68,21.7,7.82,0.72,0.3,250,1.4,60.32,27.68,0.62,4.8,0.37,75,0.45,92.68,0.68,0.71,0.92,0.11,65,10,119,1066,711,226,0.452,0.45,1.5,3,27,70,Ambient,150,150,150,,84
,,GSF1.5,250,37.56,33.68,21.7,7.82,0.72,0.3,250,1.4,60.32,27.68,0.62,4.8,0.37,0,0.45,92.68,0.68,0.71,0.92,0.11,47,10,119,1006,651,166,0.332,0.33,1.28,3,27,70,Ambient,150,150,150,,90
